Repository: soyincrea/testdocs

File: 材料科学基础（第三版） (胡赓祥  蔡珣  戎咏华) (Z-Library).txt (part 1 of 9)
图书在版编目（CIP）数据

材料科学基础/胡赓祥，蔡珣，戎咏华编著．—3版．—上海：上海交通大学出版社，2010

ISBN 978-7-313-02480-0

Ⅰ．材…　Ⅱ．①胡… ②蔡… ③戎…　Ⅲ．材料科学—高等学校—教材　Ⅳ．TB3

中国版本图书馆CIP数据核字（2010）第071693号

材料科学基础

（第三版）

胡赓祥　蔡珣　戎咏华　编著

出版社出版发行

（上海市番禺路951号　邮政编码200030）

电　　话：64071208

出 版 人：韩建民

常熟市文化印刷有限公司

印　　刷　全国新华书店经销

开　　本：787mm×1092mm　1/16

印　　张：30.5

插　　页：2

字　　数：750千字

2000年11月第1版　2010年5月第3版　2010年5月第15次印刷

印　　数：10030

ISBN 978-7-313-02480-0/TB

版权所有　侵权必究





目录

内容简介

序

前言

第二版说明

第三版说明

第1章 原子结构与键合 1.1 原子结构 1.1.1 物质的组成

1.1.2 原子的结构

1.1.3 原子的电子结构

1.1.4 元素周期表



1.2 原子间的键合 1.2.1 金属键

1.2.2 离子键

1.2.3 共价键

1.2.4 范德瓦耳斯力

1.2.5 氢键



1.3 高分子链 1.3.1 高分子链的近程结构

1.3.2 高分子链的远程结构





第2章 固体结构 2.1 晶体学基础 2.1.1 空间点阵和晶胞

2.1.2 晶向指数和晶面指数

2.1.3 晶体的对称性

2.1.4 极射投影

2.1.5 倒易点阵



2.2 金属的晶体结构 2.2.1 三种典型的金属晶体结构

2.2.2 晶体的原子堆垛方式和间隙

2.2.3 多晶型性



2.3 合金相结构 2.3.1 固溶体

2.3.2 中间相



2.4 离子晶体结构 2.4.1 离子晶体的结构规则

2.4.2 典型的离子晶体结构

2.4.3 硅酸盐的晶体结构



2.5 共价晶体结构

2.6 聚合物的晶态结构 2.6.1 聚合物的晶体形态

2.6.2 聚合物晶态结构的模型

2.6.3 聚合物晶体的晶胞结构



2.7 准晶态结构

2.8 液晶态结构 2.8.1 液晶的分子结构特征与分类

2.8.2 液晶的结构



2.9 非晶态结构



第3章 晶体缺陷 3.1 点缺陷 3.1.1 点缺陷的形成

3.1.2 点缺陷的平衡浓度

3.1.3 点缺陷的运动



3.2 位错 3.2.1 位错的基本类型和特征

3.2.2 伯氏矢量

3.2.3 位错的运动

3.2.4 位错的弹性性质

3.2.5 位错的生成和增殖

3.2.6 实际晶体结构中的位错



3.3 表面及界面 3.3.1 外表面

3.3.2 晶界和亚晶界

3.3.3 孪晶界

3.3.4 相界





第4章 固体中原子及分子的运动 4.1 表象理论 4.1.1 菲克第一定律

4.1.2 菲克第二定律

4.1.3 扩散方程的解

4.1.4 置换型固溶体中的扩散

4.1.5 扩散系数D与浓度相关时的求解



4.2 扩散的热力学分析

4.3 扩散的原子理论 4.3.1 扩散机制

4.3.2 原子跳跃和扩散系数



4.4 扩散激活能

4.5 无规则行走与扩散距离

4.6 影响扩散的因素

4.7 反应扩散

4.8 离子晶体中的扩散

4.9 高分子的分子运动 4.9.1 分子链运动的起因及其柔顺性

4.9.2 分子的运动方式及其结构影响因素

4.9.3 高分子不同力学状态的分子运动解说





第5章 材料的形变和再结晶 5.1 弹性和黏弹性 5.1.1 弹性变形的本质

5.1.2 弹性变形的特征和弹性模量

5.1.3 弹性的不完整性

5.1.4 黏弹性



5.2 晶体的塑性变形 5.2.1 单晶体的塑性变形

5.2.2 多晶体的塑性变形

5.2.3 合金的塑性变形

5.2.4 塑性变形对材料组织与性能的影响



5.3 回复和再结晶 5.3.1 冷变形金属在加热时的组织与性能变化

5.3.2 回复

5.3.3 再结晶

5.3.4 晶粒长大

5.3.5 再结晶退火后的组织



5.4 热变形与动态回复、再结晶 5.4.1 动态回复与动态再结晶

5.4.2 热加工对组织性能的影响

5.4.3 蠕变

5.4.4 超塑性



5.5 陶瓷材料变形的特点

5.6 高聚物的变形特点



第6章 单组元相图及纯晶体的凝固 6.1 单元系相变的热力学及相平衡 6.1.1 相平衡条件和相律

6.1.2 单元系相图



6.2 纯晶体的凝固 6.2.1 液态结构

6.2.2 晶体凝固的热力学条件

6.2.3 形核

6.2.4 晶体长大

6.2.5 结晶动力学及凝固组织

6.2.6 凝固理论的应用举例



6.3 气-固相变与薄膜生长 6.3.1 蒸气压

6.3.2 蒸发和凝聚的热力学条件

6.3.3 气体分子的平均自由程

6.3.4 形核

6.3.5 薄膜的生长方式

6.3.6 应用举例（巨磁电阻多层膜和颗粒膜）



6.4 高分子的结晶特征



第7章 二元系相图和合金的凝固与制备原理 7.1 相图的表示和测定方法

7.2 相图热力学的基本要点 7.2.1 固溶体的自由能-成分曲线

7.2.2 多相平衡的公切线原理

7.2.3 混合物的自由能和杠杆法则

7.2.4 从自由能-成分曲线推测相图

7.2.5 二元相图的几何规律



7.3 二元相图分析 7.3.1 匀晶相图和固溶体凝固

7.3.2 共晶相图及其合金凝固

7.3.3 包晶相图及其合金凝固

7.3.4 溶混间隙相图与调幅分解

7.3.5 其他类型的二元相图

7.3.6 复杂二元相图的分析方法

7.3.7 根据相图推测合金的性能

7.3.8 二元相图实例分析



7.4 二元合金的凝固理论 7.4.1 固溶体的凝固理论

7.4.2 共晶凝固理论

7.4.3 合金铸锭（件）的组织与缺陷

7.4.4 合金的铸造和二次加工



7.5 高分子合金概述 7.5.1 高分子合金的相容性

7.5.2 高分子体系的相图及测定方法

7.5.3 高分子合金的制备方法

7.5.4 高分子合金的形态结构

7.5.5 高分子合金性能与组元的一般关系

7.5.6 高分子及其合金的主要类型



7.6 陶瓷合金概述 7.6.1 陶瓷粉体的合成

7.6.2 陶瓷粉体的成型和烧结

7.6.3 玻璃的制备

7.6.4 陶瓷材料的性能





第8章 三元相图 8.1 三元相图的基础 8.1.1 三元相图成分表示方法

8.1.2 三元相图的空间模型

8.1.3 三元相图的截面图和投影图

8.1.4 三元相图中的杠杆定律及重心定律



8.2 固态互不溶解的三元共晶相图

8.3 固态有限互溶的三元共晶相图

8.4 两个共晶型二元系和一个匀晶型二元系构成的三元相图

8.5 包共晶型三元系相图

8.6 具有四相平衡包晶转变的三元系相图

8.7 形成稳定化合物的三元系相图

8.8 三元相图举例

8.9 三元相图小结



第9章 材料的亚稳态 9.1 纳米晶材料 9.1.1 纳米晶材料的结构

9.1.2 纳米晶材料的性能

9.1.3 纳米晶材料的形成

9.1.4 纳米碳管简介



9.2 准晶态 9.2.1 准晶的结构

9.2.2 准晶的形成

9.2.3 准晶的性能



9.3 非晶态材料 9.3.1 非晶态的形成

9.3.2 非晶态的结构

9.3.3 非晶合金的性能

9.3.4 高分子的玻璃化转变



9.4 固态相变形成的亚稳相 9.4.1 概述

9.4.2 固溶体脱溶分解产物

9.4.3 马氏体转变

9.4.4 贝氏体转变





第10章 材料的功能特性 10.1 功能材料的物理基础概述 10.1.1 能带

10.1.2 费米能



10.2 电性能 10.2.1 电性能的表述

10.2.2 基于能带理论的传导

10.2.3 电子迁移率

10.2.4 金属的电阻率

10.2.5 本征和非本征半导体的电导率

10.2.6 绝缘体的电导率和介电性



10.3 热性能 10.3.1 热容

10.3.2 热膨胀

10.3.3 热传导

10.3.4 热应力



10.4 磁性能 10.4.1 磁性能的表象描述

10.4.2 磁矩的起源

10.4.3 磁性的分类

10.4.4 畴和磁滞

10.4.5 软磁和硬磁材料



10.5 光学性能 10.5.1 电磁辐射

10.5.2 光与固体的交互作用

10.5.3 原子和电子的交互作用

10.5.4 折射

10.5.5 反射

10.5.6 吸收

10.5.7 透射

10.5.8 颜色

10.5.9 受激发射和光放大





中英对照的关键词

参考文献





内容简介


材料科学是研究材料的成分、组织结构、制备工艺与材料性能和应用之间相互关系的新兴学科，它将金属、陶瓷、高分子等不同材料的微观特性和宏观规律建立在共同的理论基础上，对生产、使用和发展材料具有指导意义。本书是材料科学与工程专业的基础理论教材，属上海市普通高校“九五”重点教材建设项目，并且列入“2003年度国家精品课程”。其内容包括：材料的微观结构，晶体缺陷，原子及分子的运动，材料的范性形变和再结晶，相平衡及相图，材料的亚稳态，材料的物理特性等，着重于基本概念和基础理论，强调科学性、先进性和实用性，介绍材料科学领域的新发展，注意应用理论于解决实际问题。本书第三版是在教学实践和学科发展的基础上，对第一、二版内容作了适当的修改和补充，以适应教学之需。

本书既是材料科学与工程或相关专业的教材，也可用作从事材料研究、生产和使用的科研人员和工程技术人员的参考书。





序


“材料科学基础”是材料科学与工程专业的主要理论基础课程。这个专业建立已逾40年，但国际上还没有很合适的材料科学基础教材。编写这类教材的困难之处在于，既要横向地融合金属材料、陶瓷材料和高分子材料的基础理论于一炉，又要纵向地充分运用本专业学生已学过的基础知识（包括材料热力学、材料动力学、固体物理、量子力学和统计物理等），并能连接继后有关材料测试、加工和应用等课程。本人在担任“材料科学基础”教席数年经验的基础上和其他同事们共同编写了《材料科学导论》（上海科学技术出版社，1986），权作为这门课程的教材，并经几所大学（武汉大学等）试用。此书虽名为导论，实际执笔者较多，篇幅较大，上述两个困难并未很好给以解决。十余年来国内大学材料系中多数似仍以金属学（台湾称物理冶金学）作为基础课程。面向扩大专业内容的教学改革，“材料科学基础”的确已属共识，相应的教材就显得十分需要。上海市人民政府高瞻远瞩，着重专业教材建设。上海市教委于1998年决定以《材料科学基础》为“九五”重点教材并资助出版。上海交通大学胡赓祥教授、蔡珣教授、戎咏华教授和华东理工大学黄怿副教授都具有丰富的教学经验并热心教学改革，勇于担任本书的编著任务，无疑是一项艰巨和珍贵的尝试。本书的出版标志着我国材料专业建设迈入新的征程，承前启后，作用匪浅。

教材建设需经千锤百炼。随着我国经济的持续发展，科教兴国战略的深入贯彻，新型的、较有宽广材料基础、并有志教育人才的茁长，材料专业的教学改革和教材建设事业必将更加灿烂夺目。在草草阅读本书样稿后，谨记述个人的感触情怀，聊以为序。





前言


材料科学是研究材料的成分、组织结构、制备工艺与材料性能和应用之间相互关系的科学，它对生产、使用和发展材料具有指导意义。材料对人类历史的进展起着重要的作用，人类使用材料已有悠久的历史，随着人类文明和生产的发展，对材料的要求不断增加和提高，于是由采用天然材料进而为加工制作，再发展为研制合成。在近代科学技术的推动下，材料的品种日益增多，不同效能的新材料不断涌现，原有材料的性能也更为改善与提高、力求满足各种使用要求，故材料科学又成为科学技术发展的基础、工业生产的支柱。在材料科学发展过程中，为了改善材料的质量、提高其性能、扩大品种、研究开发新型材料，人们必须加深对材料的认识，从理论上阐明其本质，掌握其规律，以此指导实践。通过从其他学科如物理、化学、力学、工程学等领域吸取有关的理论基础，进行彼此间的交叉渗透，并应用各种实验手段从宏观现象到微观结构作测试分析，结合生产和应用实践，予以分析归纳、总结深化，取得了材料理论的迅速进展。但原先由于所用原料及制备过程的不同，通常把材料归类为金属材料、陶瓷材料、高分子材料等类型，故材料理论的发展也分别有金属学、陶瓷学、高分子物理学等范畴。随着认识的提高和深入，人们发现不同类型的材料虽各有其特点，却有许多共性和相通之处，它们的微观特性和宏观规律能以统一的理论来概括，于是就逐渐形成材料科学这门新兴学科。

学科的发展必然带来教学体系的相应变化，自20世纪60年代起，美国高校开始出现以“材料科学与工程”系取代原先冶金系的变革，将专业范围由金属扩大到陶瓷，并进一步包含高分子材料。这些年来，这一变革逐渐为国际同行所认同，纷纷相继成立这方面的系或专业，我国也于20世纪80年代初经国家教委决定试办材料科学专业，以此与国际接轨。近年教育部已将材料科学与工程定为一级学科，这是材料学科发展的必然方向，是适应21世纪对材料领域专门人才需求的必要措施。针对上述情况，作为专业基础理论的课程“材料科学基础”迫切需要适用的教材以解决教学之需。本书是根据上海市普通高校“九五”重点教材建设计划所提出的任务而编写的。其意图是改革传统的按材料分类的专业理论基础，拓宽专业面，将原先限于各自范畴的内容在共同的基础上融合为一体。其编写原则是从教学要求出发，着重于基本概念和基础理论，适当地掌握内容的深度和广度，要求科学性、先进性和实用性，并引导学生应用理论以解决材料工程的实际问题。

本书的内容安排如下：材料内部的微观结构，包括原子态到聚合态（第1章），从理想的完整结构（第2章）到存在各种缺陷的不完整晶体结构（第3章），原子和分子在固体中的运动（第4章），以及材料在受力变形时组织结构的变化和恢复过程（第5章）；在上述基础上，进一步介绍材料组织结构的转变规律，包括单元系转变（第6章），二组元间的相互作用及转变（第7章）和三元系的相互作用规律（第8章），通过这些内容了解材料的形成规律和存在状态。鉴于上述内容主要是对材料处于平衡状态（稳定态）而言，而实际材料（特别是金属材料）却往往在非平衡的亚稳态使用，因为材料处于亚稳态时其某些性能往往远高于平衡态时的性能，为此编写了有关材料亚稳态的内容列于第9章中，其中还介绍了近年来在亚稳态研究中的一些新成就，如纳米晶、准晶态及非晶态材料等，让学生了解材料科学发展的一些动态。

本书的编写者为上海交通大学蔡珣教授（第1，2，3，5，8章），上海交通大学戎咏华教授（第4，6，7章），上海交通大学胡赓祥教授（第9章），华东理工大学黄怿副教授（各章中有关高分子材料部分），全书由胡赓祥教授、蔡珣教授、戎咏华教授编著。上海市教委、上海交通大学对本书的编写和出版给予大力支持和提供经济资助，中科院院士、上海交通大学徐祖耀教授对本书的编写十分关心和支持，在此一并表示衷心的感谢。

本书的编写是新的尝试过程，由于水平有限，经验不多，缺点和错误之处恳切希望读者提出宝贵意见。

编著者

2000年7月





第二版说明


这本教材自2000年底出版以来已印刷了7次，共计17000余册，这表明它在我国高校有关教学中已得到广泛的采用和认同。5年来，经过教学实践，师生们对教材提出了不少宝贵的意见和建议。因此，这次再版时，我们据此又进行了修订。

本书在首批国家精品课程评选中被列入“2003年度国家精品课程”教材。

材料科学作为一门新兴学科，这几年中又有许多新的发展，在修订教材时应如何考虑之？按照本书前言中所明确的编写原则：“从教学要求出发，着重于材料科学的基本概念和基础理论，适当地掌握内容的深度和广度，要求科学性、先进性和实用性，并引导学生应用理论于解决材料工程的实际问题。”经过认真的审定，我们认为，虽然近年来材料科学在不断地发展中，但仍建立在原先的基本概念和基础理论上，原教材的内容依然是掌握本学科所必需的和适用的。据此，在修订中只作了一些必要的修改和补充，以保持其科学性、先进性和实用性。

本书这次修订的主要内容有以下几点：

（1）适当地充实有关高分子及陶瓷方面的内容，如第1章中添加了高分子链构象统计；第5章中补充了陶瓷材料变形的特点；第7章中增加了高分子聚合方法及三类用途的高分子基本知识。

（2）对有关基本理论方面作了补充：第2章中添加了倒易点阵知识；第4章加强了对扩散第二定律的不同解法和关联；第5章中介绍了热变形时的动态回复和再结晶；第6章中增加了气-固相变和薄膜生长，以及凝固理论的应用举例，以充实新材料制备技术所需的理论知识。

（3）对当前材料科学领域的发展动态，难以列入作为专业基础教材的内容中，但为了启发学生对新事物的兴趣和探讨，在第9章中，提到了当前科学界和工程界均极为关注的纳米碳管，将其作为典型介绍一下，以能起到引导作用。

（4）鉴于功能材料在当前新材料领域中占有极重要的地位，而原教材中对功能材料所需的基础知识显然不足。为此增添了第10章，主要对材料的电、磁、热和光学特性的表述、起源和对它们的影响因素等内容进行介绍，为以后涉及这方面的材料提供了必要的基础知识。

以上修订工作均由各章的原编写人进行，增添的第10章“材料的功能特性”由戎咏华教授编写。

虽然我们在修订中作了努力，但错误和不当之处仍然难免，请读者们继续提出宝贵意见。

编著者

2006年1月





第三版说明


近些年来，应高、新科学技术及工程、制造等产业飞速发展之需，相应的新材料、新工艺大量涌现，而传统材料和生产技术也不断提高更新。材料领域的进展森罗万象，令人目不暇接。要求学生全面、具体地掌握这样蔚为大观的内容显然是不可能、也不必要的。事实上，万变不离其宗，各种材料的研究开发和制备仍然遵循着“成分-组织结构-性能”之间的基本关系展开的。材料科学的基本概念和基础理论仍然是材料工作者的专业基础。这项认识促成了《材料科学基础》教材第三版的出版。

根据师生们通过教学实践对本书提出的进一步意见和建议，我们在第三版作了相应的修订，包括某些内容的适当增减；对第二版排印中文字图表错误予以纠正；并添加了英文目录和关键词的中英文对照表，以便于学生参阅英文文献。

正如序言中所指出的：“教材建设需经千锤百炼”，我们虽不断努力，但难以完善，请读者继续提出宝贵意见。

编著者

2009年9月





第1章　原子结构与键合


材料是国民经济的物质基础。工农业生产的发展、科学技术的进步和人民生活水平的提高，均离不开品种繁多且性能各异的金属材料、陶瓷材料和高分子材料，以满足不同的需求。长期以来，人们在使用材料的同时，一直在不断地研究、了解影响材料性能的各种因素和掌握提高其性能的途径。通过实践和研究表明：决定材料性能的最根本的因素是组成材料的各元素的原子结构，原子间的相互作用、相互结合，原子或分子在空间的排列分布和运动规律，以及原子集合体的形貌特征等。为此，首先需要了解材料的微观构造，即其内部结构和组织状态，以便从其内部的矛盾性找出改善和发展材料的途径。

物质是由原子组成的，而原子是由位于原子中心的带正电的原子核和核外带负电的电子构成的。在材料科学中，一般人们最关心的是原子结构中的电子结构。

原子的电子结构决定了原子键合的本身。故掌握原子的电子结构既有助于对材料进行分类，也有助于从根本上了解材料的物理、化学和力学等特性。





1.1　原子结构


1.1.1　物质的组成


众所周知，一切物质是由无数微粒按一定的方式聚集而成的。这些微粒可能是分子、原子或离子。

分子是能单独存在、且保持物质化学特性的一种微粒。分子的体积很小，如H2 O分子的直径约为0.2nm；而分子的质量则有大有小：H2 分子是分子世界中最小的，它的相对分子质量只有2，而天然的高分子化合物——蛋白质的分子就很大，其平均相对分子质量可高达几百万。

进一步分析表明，分子又是由一些更小的微粒——原子所组成的。在化学变化中，分子可以再分成原子，而原子却不能再分，故原子是化学变化中的最小微粒。但从量子力学中得知，原子并不是物质的最小微粒。它具有复杂的结构。原子结构直接影响原子间的结合方式。





1.1.2　原子的结构


近代科学实验证明：原子是由质子和中子组成的原子核，以及核外的电子所构成的。原子核内的中子呈电中性，质子带有正电荷。一个质子的正电荷量正好与一个电子的负电荷量相等，它等于-e（e=1.6022×10-19 C）。通过静电吸引，带负电荷的电子被牢牢地束缚在原子核周围。因为在中性原子中，电子和质子数目相等，所以原子作为一个整体，呈电中性。

原子的体积很小，原子直径约为10-10 m数量级，而其原子核直径更小，仅为10-15 m数量级。然而，原子的质量主要集中在原子核内。每个质子和中子的质量大致为1.67×10-24 g，而电子的质量约为9.11×10-28 g，仅为质子的1/1836。





1.1.3　原子的电子结构


电子在原子核外空间作高速旋转运动，就好像带负电荷的云雾笼罩在原子核周围，故形象地称它为电子云。电子既具有粒子性又具有波动性，即具有波粒二象性。电子运动没有固定的轨道，但可根据电子的能量高低，用统计方法判断其在核外空间某一区域内出现的几率的大小。能量低的，通常在离核近的区域（壳层）运动；能量高的，通常在离核远的区域运动。在量子力学中，反映微观粒子运动的基本方程为薛定谔（Schrödinger E.）方程，解得的波函数描述了电子的运动状态和在核外空间某处的出现几率，即原子中一个电子的空间位置和能量可用四个量子数来确定：

（1）主量子数n——决定原子中电子能量以及与核的平均距离，即表示电子所处的量子壳层（见图1.1），它只限于正整数1，2，3，4，…量子壳层可用一个大写英文字母表示。例如，n=1意味着最低能级量子壳层，相当于旧量子论中讲的最靠近核的轨道，命名为K壳层；相继的高能级用n=2，3，4等表示，依次命名为L，M，N壳层等。



图1.1　钠（原子序数为11）原子结构中K，L和M量子壳层的电子分布状况

（2）轨道角动量量子数li ——给出电子在同一量子壳层内所处的能级（电子亚层），与电子运动的角动量有关，取值为0，1，2，…，n-1。例如n=2，就有两个轨道角动量量子数l2 =0和l2 =1，即L壳层中，根据电子能量差别，还包含有两个电子亚层。为方便起见，常用小写的英文字母来标注对应于轨道角动量量子数li 的电子能级（亚层）：



在同一量子壳层里，亚层电子的能量是按s，p，d，f，g的次序递增的。不同电子亚层的电子云形状不同，如s亚层的电子云是以原子核为中心的球状，p亚层的电子云是纺锤形……。

（3）磁量子数mi ——给出每个轨道角动量量子数的能级数或轨道数。每个li 下的磁量子数的总数为2li +1。对于li =2的情况，磁量子数为2×2+1=5，其值为-2，-1，0，+1，+2。

磁量子数决定了电子云的空间取向。如果把在一定的量子壳层上具有一定的形状和伸展方向的电子云所占据的空间称为一个轨道，那么s，p，d，f四个亚层就分别有1，3，5，7个轨道。

（4）自旋角动量量子数si ——反映电子不同的自旋方向。si 规定为，反映电子顺时针和逆时针两种自旋方向，通常用“↑”和“↓”表示。

至于在多电子的原子中，核外电子的排布规律则遵循以下三个原则：

（1）能量最低原理：电子的排布总是尽可能使体系的能量最低。也就是说，电子总是先占据能量最低的壳层，只有当这些壳层布满后，电子才依次进入能量较高的壳层，即核外电子排满了K层才排L层，排满了L层才排M层……由内往外依次类推；而在同一电子层中，电子则依次按s，p，d，f的次序排列。

（2）泡利（Pauli）不相容原理：在一个原子中不可能有运动状态完全相同的两个电子，即不能有上述四个量子数都相同的两个电子。因此，主量子数为n的壳层，最多容纳2n2 个电子。

（3）洪德（Hund）定则：在同一亚层中的各个能级中，电子的排布尽可能分占不同的能级，而且自旋方向相同。当电子排布为全充满、半充满或全空时，是比较稳定的，整个原子的能量最低。例如，碳、氮和氧三元素原子的电子层排布应如图1.2所示。

图1.2　碳、氮、氧原子的电子层排布



但是，必须注意：电子排列并不总是按上述规则依次排列的，特别在原子序数比较大，d和f能级开始被填充的情况下，相邻壳层的能级有重叠现象。例如，4s的能量水平反而低于3d；5s的能量也低于4d，4f。这样，电子填充时有可能出现内层尚未填满前就先进入下一壳层的情况。以原子序数为26的铁原子为例，理论上，其电子结构似乎应为：



然而，实际上铁原子的电子结构却为：



它偏离了理论电子结构，未填满的3d能级使铁产生磁性行为。

还需强调的一点：对前面单个原子亦即孤立原子，其电子处在不同的分立能级上，可通过求解薛定谔方程，由4个量子数组（n　li 　mi 　si ）来描述其运动状态。但是，当大量的原子构成固体后，固体中电子不再束缚于个别的原子，而是在整个固体内运动，各个原子的能级因电子云的重叠而形成近似连续变化的能带。由于在固体中存在大量的电子，它们的运动是相互关联的，每个电子的运动都要受其他电子运动的牵连，因此这种多电子系统严格的解显然是不可能的。能带理论的建立帮助解决这一多电子系统的复杂问题。固体能带理论是目前凝集态物理，特别是研究固体中电子运动的基础理论，固体的许多性质，如电学特性、磁性能等都与固体的电子结构密切相关，有关的知识可参考相关书籍，在此不再展开。





1.1.4　元素周期表


元素是具有相同核电荷数的同一类原子的总称。

元素的外层电子结构随着原子序数（核中带正电荷的质子数）的递增而呈周期性的变化规律，称为元素周期律。

元素周期表（见本书末页图1.3）是元素周期律的具体表现形式，它反映了元素之间相互联系的规律，元素在周期表中的位置反映了那个元素的原子结构和一定的性质。在同一周期中，各元素的原子核外电子层数虽然相同，但从左到右，核电荷数依次增多，原子半径逐渐减小，电离能趋于增大，失电子能力逐渐减弱，得电子能力逐渐增强，因此，金属性逐渐减弱，非金属性逐渐增强；而在同一主族的元素中，由于从上到下电子层数增多，原子半径增大，电离能一般趋于减小，失电子能力逐渐增强，得电子能力逐渐减弱，所以，元素的金属性逐渐增强，非金属性逐渐减弱。同样道理，由于同一元素的同位素在周期表中占据同一位置，尽管其质量不同，但它们的化学性质完全相同。

从元素周期表中还可方便地了解一种原子与其他元素化合的能力。元素的化合价跟原子的电子结构，特别是与其最外层电子的数目（价电子数）密切相关，而价电子数可根据它在周期表中的位置加以确定。例如，氩原子的最外层（3s+3p）是由8个电子完全填满的，价电子数为零，故它无电子可参与化学反应，化学性质很稳定，属惰性类元素；而钾原子的最外层（4s）仅有1个电子，价电子数为1，它极易失去，从而使4s能级完全空缺，属化学性质非常活泼的碱金属元素；至于过渡族元素则较复杂。这里，参加键的形成不仅有s电子，同时d电子甚至f电子也可参加键的形成，因此，过渡族元素一般有多种化合价。

总之，元素性质、原子结构和该元素在周期表中的位置三者有着密切的关系。故可根据元素在周期表中的位置，推断它的原子结构和一定的性质；反之亦然。





1.2　原子间的键合


当两个或多个原子形成分子或固体时，它们是依靠什么样的结合力聚集在一起的，这就是原子间的键合问题。原子通过结合键可构成分子，原子之间或分子之间也靠结合键聚结成固体状态。

结合键可分为化学键和物理键两大类。化学键即主价键，它包括金属键、离子键和共价键；物理键即次价键，也称范德瓦耳斯（van der Waals）力。此外，还有一种称为氢键的，其性质介于化学键和范德瓦耳斯力之间。下面将作一一介绍。





1.2.1　金属键


典型金属原子结构的特点是其最外层电子数很少，且原属于各个原子的价电子极易挣脱原子核的束缚而成为自由电子，并在整个晶体内运动，即弥漫于金属正离子组成的晶格之中而形成电子云。这种由金属中的自由电子与金属正离子相互作用所构成的键合称为金属键，如图1.4所示。绝大多数金属均以金属键方式结合，它的基本特点是电子的共有化。

图1.4　金属键示意图



由于金属键既无饱和性又无方向性，因而每个原子有可能与更多的原子相结合，并趋于形成低能量的密堆结构。当金属受力变形而改变原子之间的相互位置时不至于破坏金属键，这就使金属具有良好的延展性，并且，由于自由电子的存在，金属一般都具有良好的导电和导热性能。





1.2.2　离子键


大多数盐类、碱类和金属氧化物主要以离子键的方式结合。这种结合的实质是金属原子将自己最外层的价电子给予非金属原子，使自己成为带正电的正离子，而非金属原子得到价电子后使自己成为带负电的负离子，这样，正负离子依靠它们之间的静电引力结合在一起。故这种结合的基本特点是以离子而不是以原子为结合单元。离子键要求正负离子作相间排列，并使异号离子之间吸引力达到最大，而同号离子间的斥力为最小（见图1.5），故离子键无方向性和饱和性。因此，决定离子晶体结构的因素就是正负离子的电荷及几何因素。离子晶体中的离子一般都有较高的配位数。

图1.5　NaCl离子键的示意图



一般离子晶体中正负离子静电引力较强，结合牢固。因此，其熔点和硬度均较高。另外，在离子晶体中很难产生自由运动的电子，因此，它们都是良好的电绝缘体。但当处在高温熔融状态时，正负离子在外电场作用下可以自由运动，此时即呈现离子导电性。





1.2.3　共价键


共价键是由两个或多个电负性相差不大的原子间通过共用电子对而形成的化学键。根据共用电子对在两成键原子之间是否偏离或偏近某一个原子，共价键又分成非极性键和极性键两种。

氢分子中两个氢原子的结合是最典型的共价键（非极性键）。共价键在亚金属（碳、硅、锡、锗等）、聚合物和无机非金属材料中均占有重要地位。图1.6为SiO2 中硅和氧原子间的共价键示意图。

图1.6　SiO2 中硅和氧原子间的共价键示意图



原子结构理论表明，除s亚层的电子云呈球形对称外，其他亚层如p，d等的电子云都有一定的方向性。在形成共价键时，为使电子云达到最大限度的重叠，共价键就有方向性，键的分布严格服从键的方向性；当一个电子和另一个电子配对以后，就不再和第三个电子配对了，成键的共用电子对数目是一定的，这就是共价键的饱和性。

另外，共价键晶体中各个键之间都有确定的方位，配位数比较小，共价键的结合极为牢固，故共价晶体具有结构稳定、熔点高、质硬脆等特点。由于束缚在相邻原子间的“共用电子对”不能自由地运动，共价结合形成的材料一般是绝缘体，其导电能力较差。





1.2.4　范德瓦耳斯力


尽管原先每个原子或分子都是独立的单元，但由于近邻原子的相互作用引起电荷位移而形成了偶极子。范德瓦耳斯力是借助这种微弱的、瞬时的电偶极矩的感应作用，将原来具有稳定的原子结构的原子或分子结合为一体的键合（见图1.7）。它包括静电力、诱导力和色散力。静电力是由极性原子团或分子的永久偶极之间的静电相互作用所引起的，其大小与绝对温度和距离的7次方成反比；诱导力是当极性分（原）子和非极性分（原）子相互作用时，非极性分子中产生诱导偶极与极性分子的永久偶极间的相互作用力，其大小与温度无关，但与距离的7次方成反比；色散力是由于某些电子运动导致原子瞬时偶极间的相互作用力，其大小与温度无关，但与距离的7次方成反比，在一般非极性高分子材料中，色散力甚至可占分子间范德瓦耳斯力的80%~100%。

图1.7　极性分子间的范德瓦耳斯力示意图



范德瓦耳斯力属物理键，系一种次价键，没有方向性和饱和性。它普遍存在于各种分子之间，对物质的性质，如熔点、沸点、溶解度等的影响很大，通常它的键能比化学键的小1~2个数量级，远不如化学键结合牢固。如将水加热到沸点可以破坏范德瓦耳斯力而变为水蒸气，然而要破坏氢和氧之间的共价键则需要极高的温度。一些物质的键能列于表1.1中。注意，高分子材料的相对分子质量很大，其总的范德瓦耳斯力甚至超过化学键的键能，故在去除所有的范德瓦耳斯力作用前化学键早已断裂了。所以，高分子往往没有气态，只有液态和固态。

表1.1　某些物质的键能和熔融温度



范德瓦耳斯力也能在很大程度上改变材料的性质。如不同的高分子聚合物之所以具有不同的性能，分子间的范德瓦耳斯力不同是一个重要的因素。





1.2.5　氢键


氢键是一种极性分子键，存在于HF，H2 O，NF3 等分子间。由于氢原子核外仅有一个电子，在这些分子中氢的唯一电子已被其他原子所共有，故结合的氢端就裸露出带正电荷的原子核。这样它将与邻近分子的负端相互吸引，即构成中间桥梁，故又称氢桥（见图1.8）。氢键具有饱和性和方向性。

图1.8　HF氢键示意图



严格地讲氢键也属于次价键。因它也是靠原子（分子或原子团）的偶极吸引力结合在一起的。它的键能介于化学键与范德瓦耳斯力之间。氢键可以存在于分子内或分子间。氢键在高分子材料中特别重要，纤维素、尼龙和蛋白质等分子有很强的氢键，并显示出非常特殊的结晶结构和性能。

值得注意的是，实际材料中单一结合键的情况并不多见，大部分材料内部原子间结合往往是各种键合的混合体。例如，金属材料中占主导的是金属键，然而过渡族金属W，Mo等的原子结合中也会出现少量的共价结合，这也正是它们具有高熔点的原因所在；而金属与金属形成的金属间化合物，由于组成的金属之间存在电负性的差异，有一定的离子化倾向，于是出现金属键和离子键的混合现象；陶瓷化合物中出现离子键与共价键混合的现象更是常见，化合物AB中离子键的比例取决于组成元素A和B的电负性差，电负性相差越大，则离子键比例越高。化合物AB中离子键所占的比例IC可近似地用下式表示：



式中，xA 和xB 分别为A和B元素的电负性值。又如金刚石具有单一的共价键，而同族的Si，Ge，Sn，Pb元素在形成共价键结合的同时，则有一定比例的自由电子，即意味着存在一部分的金属键，而且金属键所占的比例按族中自上至下的顺序递增，到Pb已成为完全的金属键结合。

至于聚合物和许多有机材料的长键分子内部是共价键结合，链与链之间则是范德瓦耳斯力或氢键结合，颇为复杂。下一节专门讨论高分子链的结构。





1.3　高分子链


高分子材料的基本成分是有机高分子化合物。高分子的化学组成和结构单元本身的结构一般都比较简单，但由于高分子的相对分子质量可高达几万甚至上百万，高分子中包含的结构单元可能不止一种，每一种结构单元又可能具有不同的构型，成百上千个结构单元连接起来时，还可能有不同的键接方式与序列，再加上高分子结构的不均一性和结晶的非完整性，因此高分子的结构是相当复杂的。

高分子结构包括高分子链结构和聚集态结构两方面。链结构又分为近程结构和远程结构。近程结构包括构造与构型。“构造”是研究分子链中原子的类型和排列，高分子链的化学结构分类，结构单元的键接顺序，链结构的成分，高分子的支化、交联与端基等内容；“构型”是研究取代基围绕特定原子在空间的排列规律。近程结构属于化学结构，又称一次结构。远程结构又称二次结构，是指单个高分子的大小与形态、链的柔顺性及分子在各种环境中所采取的构象。单个高分子的几种构象示意图见图1.9。聚集态结构是指高分子材料整体的内部结构，包括晶态结构、非晶态结构、取向态结构、液晶态结构及织态结构，其中，前四种是描述高分子聚集体中分子间是如何堆砌的，又称三次结构；而织态结构是指不同分子之间或高分子与添加剂分子之间的排列或堆砌结构，又称高次结构。

图1.9　单个高分子的构象示意图





1.3.1　高分子链的近程结构


1. 链结构单元的化学组成

人们通过长期的实践和研究，证明了高分子是链状结构。通常的合成高分子是由单体通过聚合反应（加聚反应或缩聚反应）连接而成的链状分子，称为高分子链，高分子链中的重复结构单元的数目称为聚合度。高分子链的化学组成不同，高分子的化学和物理性能也不同。按结构单元的化学组成不同，高分子可分为碳链高分子，杂链高分子，元素高分子，以及梯形和双螺旋形高分子等类型。下面介绍一些常用的高分子链结构单元：



以上这些高分子均属碳链高分子类型，其分子链全部由碳原子以共价键相连接而成的，它们的结构差别仅在于侧基不同。它们大多由加聚反应制得，不易水解，而且，除聚四氟乙烯外都是典型的热塑性塑料，它们可以制成薄膜、片材、各种异型材及纺丝。



这类高分子是常见的橡胶材料。前两者属碳链高分子，聚1，4-丁二烯为合成橡胶，也称丁苯橡胶；聚异戊二烯为天然橡胶；而聚二甲基硅烷为有机硅橡胶，属元素高分子类型，其主链不含碳原子，而是由硅和氧组成，侧基含有有机机团。



是常用的合成纤维材料。然聚丙烯腈为碳链高分子，而尼龙66属杂链高分子类型，其分子主链上除碳原子外还含有氮原子。

比较形象的链结构以聚乙烯为例，见图1.10。



图1.10　聚乙烯单体单元和链结构（a）及锯齿形主链结构（b）的示意图

2. 分子链的几何形态

高分子链的几何形态是由单体分子的官能度所决定的，而所谓的官能度是指在一个单体上能与别的单体发生键合的位置数目。

一般高分子都是线型的［见图1.11（a）］，分子长链可以蜷曲成团，也可以伸展成直线，这取决于分子本身的柔顺性和外部条件。如聚乙烯是典型线性链状结构，每个单体新分子连接于链节之上时，可以有两种位置，即是双官能的。具有双官能度的单体只能形成链状结构。线型高分子的分子间没有化学键结合，在受热或受力情况下分子间可相互滑移，所以线型高分子可以溶解，加热时可以熔融，易于加工成形。

线型高分子如果在缩聚过程中有三个或三个以上官能度的单体或杂质存在，或在加聚过程中，有自由基的链转移反应发生，或双烯类单体中第二个双键的活化等，都可能生成支化的或交联的高分子［见图1.11（b）］。支化高分子也能溶解在合适的溶剂中，加热时可熔融，但支链的存在对其聚集态结构和性能都有明显的影响。高分子链之间通过支链连接成一个三维空间网状大分子时即为网状交联结构。交联与支化有质的区别，它不溶不熔，只有当交联度不太大时能在溶剂中溶胀。热固性树脂、硫化橡胶、羊毛和头发等都是交联结构的高分子。



图1.11　线型（a）、支化（b）、交联（c）和三维网状分子结构（d）示意图

3. 结构单元的键接方式

如果高分子链的化学组成相同，而结构单元在高分子链中的键接方式不同，聚合物的性能也会有很大的差异。在缩聚反应和开环聚合中，结构单元的连接方式一般都是明确的。但在加聚反应中，单体的键接方式可以有多种变化。

a. 均聚物结构单元的键接 　单烯类单体中，除乙烯分子是完全对称的，其结构单元在分子链中的键接方式只有一种外，其他单体由于具有不对称取代基R，其结构单元在分子链中可能有三种不同的连接方式：



其中，头-尾键接的结构占大多数，且其强度也较高。

对双烯类单体形成聚合物的键接结构更为复杂，除上述三种外，还依双键开启位置的不同而有不同的键接方式。如异戊二烯在聚合过程中有1，2加聚、3，4加聚和1，4加聚，分别得到如下的产物：



b. 共聚物的序列结构 　由两种或两种以上单体单元所组成的高分子称为共聚物。对于共聚物来说，除了存在均聚物所具有的结构因素以外，又增加了一系列复杂的结构问题。以二元共聚物为例，按其连接方式可分为交替共聚物、无规共聚物、接枝共聚物及嵌段共聚物。其示意图见图1.12，其中实心圆和空心圆分别代表两种不同的单体。嵌段共聚物和接枝共聚物是通过连续而分别进行的两步聚合反应得到的，所以称为多步高分子。



图1.12　无规（a）、交替（b）、嵌段（c）和接枝共聚物（d）示意图

不同的共聚物结构，对材料性能的影响也各不相同。对于无规共聚物，两种单体无规则地排列，不仅改变了结构单元的相互作用，而且改变了分子间的相互作用。所以其溶液性质、结晶性质或力学性质都与均聚物有很大的差异。例如，聚乙烯、聚丙烯均为塑料，而丙烯含量较高的乙烯-丙烯无规共聚的产物则为橡胶。

为了改善高分子的某种使用性能，往往采用几种单体进行共聚的方法，使产物兼有几种均聚物的优点。例如，ABS树脂是丙烯腈、丁二烯和苯乙烯的三元共聚物，它兼有三种组分的特性。其中，丙烯腈有CN基，能使高分子耐化学腐蚀，提高制品的抗拉强度和硬度；丁二烯使高分子呈现橡胶状韧性，这是使制品冲击韧性提高的主要因素；苯乙烯的高温流动性能好，便于加工成型，而且还可以改善制品的表面光洁度。所以ABS树脂是一类性能优良的热塑性塑料。

4. 高分子链的构型

链的构型是指分子中由化学键所固定的几何排列，这种排列是稳定的，要改变构型必须通过化学键的断裂和重组。构型不同的异构体有旋光异构和几何异构两种。

a. 旋光异构 　碳氢化合物分子中碳原子的4个共价键形成一个锥形四面体，键间角为109°28′。当碳原子上4个基团都不相同时，该碳原子称为不对称碳原子。它能构成互为镜影的两种结构，表现出不同的旋光性，称为旋光异构体。

结构单元为CH2 CHR型的高分子，由于两端的链节不完全相同，在一个结构单元中有一个不对称碳原子就有两种旋光异构单元存在。它们在高分子链中有三种排列方式。以聚丙烯为例，见图1.13。当全部CH3 取代基处于主链一边时，即全部由一种旋光异构单元连接而成的高分子称为全同立构。当取代基CH3 交替地处于主链两侧时，即由两种旋光异构单元交替连接成的高分子称为间同立构。当取代基在主链两边不规则排列，即两种旋光异构单元完全无规连接成的高分子称为无规立构。有趣而又形象化的全同立构和无规立构高分子示意图见图1.13（d），其中M代表单体单元。图1.13是简化了的表示法，实际上这种分子的主链常呈螺旋状排列，因此取代基也随着螺旋的旋转而排列在螺旋链的周围。图1.14是聚丙烯螺旋形链的排列示意图。全同立构与间同立构的高分子也可以称为等规高分子与间规高分子。等规高分子链上的取代基在空间是规则排列的，所以分子链之间能紧密聚集形成结晶。等规高分子都有较高的结晶度和高的熔点而且不易溶解。例如，全同立构和间同立构聚丙烯熔点分别为180℃和134℃，它们可以纺丝，称为丙纶；而无规聚丙烯却是一种橡胶状且强度很差的弹性体。

图1.13　聚丙烯的立体构型



（a）全同立构　（b）间同立构　（c）无规立构　（d）形象化示意图，M代表单体

图1.14　聚丙烯螺旋形链的排列



b. 几何异构 　双烯类单体1，4加成时，高分子链每一单元中有一内双键，可构成顺式和反式两种构型，称为几何异构体。所形成的高分子链可能是全反式、全顺式或顺反两者兼而有之。以聚1，4-丁二烯为例，其顺式和反式的结构如下：



虽然都是聚丁二烯，但由于结构的不同，性能就不完全相同，如1，2-加成的全同立构或间同立构的聚丁二烯，由于其结构规整，容易结晶，弹性很差，所以只能作为塑料使用。顺式的1，4-聚丁二烯，分子链与分子链之间的距离较大，在室温下是一种弹性很好的橡胶；反式1，4-聚丁二烯分子链的结构也比较规整，容易结晶，在室温下是弹性很差的塑料。几何构型对1，4-聚异戊二烯性能的影响也是如此。其中，天然橡胶含有98％以上的1，4-顺式聚异戊二烯及2%左右的3，4-聚异戊二烯，它柔软而具有弹性；古塔波胶为反式聚异戊二烯，它有两种结晶状态，在室温下为硬韧状物。它们的熔点和玻璃化温度见表1.2。

表1.2　几种高分子的熔点和玻璃化温度





1.3.2　高分子链的远程结构


1. 高分子的大小

对化合物分子大小的量度，最常用的是相对分子质量。对于某一个低分子来说，其相对分子质量是一个明确的数值，并且各个分子的相对分子质量都相同。然而高分子相对分子质量不是均一的，实际上，它是由结构相同、组成相同但相对分子质量大小不同的同系高分子的混合物聚集而成的。高分子的这种特性称为多分散性。因此讨论一个高分子的相对分子质量是多大并没有意义，只有讨论某一种高分子的平均相对分子质量是多少才有实际意义。高分子的平均相对分子质量是将大小不等的高分子的相对分子质量进行统计，用所得的平均值来表征的：

数均相对分子质量



重均相对分子质量



上式中，Mi 为第i个高分子的相对分子质量，xi 为相应分子数分数，wi 为相应质量分数。因此，该高分子的聚合度为每链节的质量）就很容易确定。

图1.15　典型高分子的相对分子质量分布图



单用一个相对分子质量的平均值不足以描述一个多分散的高分子，最理想的是能知道该高分子的相对分子质量分布曲线。它能够揭示高分子同系物中各个组分的相对含量与相对分子质量的关系。图1.15是相对分子质量的微分分布曲线。从图中不仅能知道高分子的平均大小，还可以知道相对分子质量的分散程度，即所谓的相对分子质量分布宽度，分布宽时表明相对分子质量很不均一；分布窄时则表明相对分子质量比较均一。

高分子的相对分子质量是非常重要的参数。它不仅影响高分子溶液和溶体的流变性质，而且对高分子的力学性能，如强度、弹性、韧性等起决定性作用。随着相对分子质量的增大，分子间的范德瓦耳斯力增大，分子间不易滑移，相当于分子间形成了物理交联点。所以由低聚物转向高分子时，强度有规律地增大。但增长到一定的相对分子质量后，这种依赖性又变得不明显了，强度逐渐趋于一极限值。这一性能转变的临界相对分子质量Mc 对于不同的高分子具有不同的数值，见图1.16（a），而对于同一高分子不同的性能也具有不同的Mc ，见图1.16（b）。



图1.16　聚苯乙烯（PS）和聚碳酸酯（PC）的力学性能与相对分子质量的关系

相对分子质量分布对高分子材料的加工和使用也有很大影响。对于合成纤维来说，因它的平均相对分子质量比较小，如果分布较宽，相对分子质量小的组分含量高，对其纺丝性能和机械强度不利。对于塑料也是如此，一般相对分子质量分布窄一些，这有利于加工条件的控制和提高产品的使用性能。而对于橡胶来说，其平均相对分子质量很大，加工很困难，所以加工常常要经过塑炼，使相对分子质量降低及使相对分子质量分布变宽。所产生的相对分子质量较低的部分不仅本身黏度小，而且起增塑剂的作用，便于加工成型。

2. 高分子链的内旋转构象

单键由σ电子组成，线型高分子链中含有成千上万个σ键。如果主链上每个单键的内旋转都是完全自由的，则这种高分子链称为自由联结链。它可能出现的构象数将无穷多，且瞬息万变。这是柔性高分子链的理想状态。在实际的高分子链中，键角是固定的。对于碳链来说，其键角为109°28′。即使单键可以自由旋转，每一个键也只能出现在以前一个键为轴，以2θ（θ=π-109°28′）为顶角的圆锥面上（见图1.17）。高分子的每个单键都能内旋转，因此很容易想象，高分子在空间的形态可以有无穷多个。假设每个单键内旋转可取的位置数为m，那么一个包含n个单键的高分子链可能的构象数为mn-1 。当n足够大时，mn-1 无疑是一个非常大的数值。另外，从统计规律可知，分子链呈伸直构象的几率是极小的，而呈蜷曲构象的几率较大。

图1.17　键角固定的高分子链的内旋转



实际上，由于分子上非键合原子之间的相互作用，内旋转一般受阻，即旋转时需要消耗一定的能量。以乙烷分子内旋转势能u对内旋转角作图，可以得到内旋转势能曲线，见图1.18。其中ΔE是顺式构象与反式构象间的势能差，称为势垒。如果我们的视线在碳-碳键的方向，两个碳原子上的碳氢键重合时叫做顺式，其势能达到极大值；两个碳原子上的碳氢键相差60°时叫做反式，其在势能曲线上出现最低值，它所对应的分子中原子排布方式最稳定。从反式构象转动到顺式构象需要克服势垒。这种由单键的内旋转所导致的不同构象的分子称为内旋转异构体。

图1.18　乙烷分子内旋转势能图



高分子链的内旋转也像低分子一样，因受链上的原子或基团的影响，故不是完全自由的。它既表现出一定的柔性，又表现出一定的刚性。它表现出柔性是因为在整个分子链上，存在着由几个、几十个甚至几百个链节构成的可以独立运动的链段。当温度一定时，对不同结构的大分子而言，可以独立运动的链段越短或每个大分子所包含的可以独立运动的链段数目越多，则大分子柔性越好；反之，则大分子刚性越大。对同一种大分子而言，温度越高链段越短，分子链的柔性越好。所以链段的长短除了与分子的结构有关外，还与大分子所处的条件，如温度、外力、介质和高分子聚集态中的分子间相互作用有关。

3. 影响高分子链柔性的主要因素

高分子链能够改变其构象的性质称为柔性。下面定性地讨论分子结构对链的柔性的影响。

a. 主链结构的影响 　主链结构对高分子链刚柔性的影响起决定性作用。例如，围绕CO，CN和SiO等单键进行的内旋转的势垒均比CC的低。以CO与CC相比，由于氧原子周围不存在原子或原子基团，COC链中非键合原子之间的距离比CCC链中的远，因而相互作用小，对内旋转的阻碍小。而SiO键，不仅具有CO键的特点，而且SiOSi的键长、键角比COC和CCC的都大，这使得非键合原子之间的距离更大，相互作用力更小。所以聚酯、聚酰胺、聚氨酯和聚二甲基硅氧烷等都是柔性高分子链，特别是聚二甲基硅氧烷的柔性非常好，它是在低温下仍能使用的特种橡胶。

主链中如含有芳杂环结构，由于芳杂环不能内旋转，导致这类高分子的刚性较好，因此，它们的耐高温性能优良，如聚碳酸酯、聚砜、聚苯醚等，都用作耐高温的工程塑料。其中，聚苯醚（PPO）的结构式为它在主链结构中含有芳环，呈刚性，能使材料耐高温；它又带有CO键，具有柔性，其产品可注塑成型。

双烯类高分子的主链中含有双键。虽然双键本身并不能发生旋转，但它使邻近的单键的内旋转势垒减小，这是由于非键合原子间的距离增大，因而使它们之间的排斥力减弱。它们都具有较好的柔性，可作为橡胶，如聚异戊二烯、聚丁二烯等高分子。

但是，具有共轭双键的高分子链由于π电子云没有轴对称性，而且π电子云在最大限度交叠时能量最低，而内旋转会使π键的电子云变形和破裂，所以这类分子链就不能旋转。例如，聚苯，聚乙炔以及某些杂环高分子均是典型的刚性分子链。

b. 取代基的影响 　取代基团的极性、取代基沿分子链排布的距离、取代基在主链上的对称性和取代基的体积等，对高分子链的柔性均有影响。

取代基极性的大小决定着分子内的吸引力和势垒，也决定分子间力的大小。取代基的极性越大，非键合原子间相互作用越强，分子内旋转阻力也越大，分子链的柔性也越差。取代基的极性越小，作用力也越小，势垒也越小，分子越容易内旋转，所以分子链柔性越好。例如，对于聚丙烯、聚氯乙烯和聚丙烯腈三者，聚丙烯中的甲基是极性很弱的基团，聚氯乙烯中的氯原子属于极性基团，但它的极性又不如聚丙烯腈中的CN基，三者基团的极性递增，所以它们分子链的柔性依次递减。

一般来说，极性基团的数量少，则在链上间隔的距离较远，它们之间的作用力及空间位阻的影响也随之降低，内旋转比较容易，柔性较好。例如，将氯化聚乙烯和聚氯乙烯相比，前者由于极性取代基氯原子，在主链中的数目较后者为少，因此氯化聚乙烯分子链的柔性较大，并随氯化程度的增加而降低。

取代基的位置对分子链的柔性也有一定的影响，同一个碳原子上连有两个不同的取代基时会使链的柔性降低。如聚甲基丙烯酸甲酯在同一碳原子上有CH3 ，COOCH3 两种基团，其分子链的刚性就比只有一个基团的聚丙烯酸甲酯为大。

取代基团的体积大小决定着位阻的大小，如聚乙烯、聚丙烯、聚苯乙烯的侧基依次增大，空间位阻效应也相应增大，因而分子链的柔性依次降低。

c. 交联的影响 　当高分子之间以化学键交联起来时，交联点附近的单键内旋转便受到很大的阻碍。当交联度较低时，交联点之间的分子链长远大于链段长，这时作为运动单元的链段还可能运动。例如硫化程度低的橡胶，一方面橡胶的主链本身就有良好的柔性，另一方面交联的硫桥之间的间距较大，交联点之间能容许链段内旋转，故仍保持有很好的柔性。若交联度较大，就失去了交联点之间单键内旋转的可能性，也就不存在柔性。如橡胶的交联度超过30%以上时就变成硬橡胶了。

4. 高分子链的构象统计

图1.19　高分子链的末端距



高分子的柔顺性是以其所能采取的构象数目来衡量的。然而，一根长的高分子链具有成千上万个单键，每个单键可能有好几个内旋转异构体，故一根高分子链所可能采取的构象数实际上是无数的。通常分子链越长，其构象数越多，高分子链越易蜷曲，而高分子链的蜷曲程度一般采用其两端点间的直线距离——末端距h来衡量，如图1-19所示。这样，判断高分子链柔顺性的问题便由计算可能出现的总构象数转化为度量分子链末端距的长度问题。由于末端距随不同的分子和不同的时间在改变，所以没有确定的值，必须求其平均值。对于瞬息万变的无规线团状的高分子，在数学处理中，常采用向量运算，求末端距的平方的平均值（均方末端距）。

对于一个内旋转时既没有键角限制也没有内旋转势垒存在的自由结合链（f，j），不论是几何法，还是统计法，所求得均方末端距



式中，n为键的数量，l为键长。

对于自由旋转链，由于受键角θ的限制，由几何计算法可求得：



事实上，任何一个高分子链既不可能是自由旋转链，也不可能为自由结合链。因为高分子链中单键旋转时互相牵制，一个键转动，势必带动附近一段链一起运动，故每个键不可能成为一个独立运动的单元。但若将若干个键组成的一段链看作一个独立单元（称之为“链段”），则令链段与链段自由结合，并且无规则取向，这种链就称为“等效自由结合链”。由于等效自由结合链的链段分布符合高斯分布函数，故它又称为“高斯链”。高斯链是确确实实存在的，它体现了大量柔性高分子的共性。它的均方末端距



式中，ne 为高分子链包含的链段数，le 为每个链段的长度。





第2章　固体结构


物质通常有三种聚集状态：气态、液态和固态。而按照原子（或分子）排列的特征又可将固态物质分为两大类：晶体和非晶体。

晶体中的原子在空间呈有规则的周期性重复排列；而非晶体的原子则是无规则排列的。原子排列在决定固态材料的组织和性能中起着极重要的作用。金属、陶瓷和高分子材料的一系列特性都和其原子的排列密切相关。如具有面心立方晶体结构的金属Cu，Al等，都有优异的延展性能，而密排六方晶体结构的金属，如Zn，Cd等则较脆；具有线型分子链的橡胶兼有弹性好、强韧和耐磨之特点，而具有三维网络分子链的热固性树脂，一旦受热固化便不能再改变形状，但具有较好的耐热和耐蚀性能，硬度也比较高。因此，研究固态物质内部结构，即原子排列和分布规律，是了解、掌握材料性能的基础，只有这样，才能从物质内部找到改善和发展新材料的途径。

必须指出的是，一种物质是否以晶体或以非晶体形式出现，还须视外部环境条件和加工制备方法而定，晶态与非晶态往往是可以互相转化的。





2.1　晶体学基础


晶体结构的基本特征是，原子（或分子、离子）在三维空间呈周期性重复排列，即存在长程有序。因此，它与非晶体物质在性能上区别主要有两点：①晶体熔化时具有固定的熔点，而非晶体却无固定熔点，存在一个软化温度范围；②晶体具有各向异性，而非晶体却为各向同性。

为了便于了解晶体中原子（离子、分子或原子团等）在空间的排列规律，以便更好地进行晶体结构分析，下面首先介绍有关晶体学的基础知识。





2.1.1　空间点阵和晶胞


图2.1　空间点阵的一部分



实际晶体中的质点（原子、分子、离子或原子团等）在三维空间可以有无限多种排列形式。为了便于分析研究晶体中质点的排列规律性，可先将实际晶体结构看成完整无缺的理想晶体，并将其中的每个质点抽象为规则排列于空间的几何点，称之为阵点。这些阵点在空间呈周期性规则排列，并具有完全相同的周围环境，这种由它们在三维空间规则排列的阵列称为空间点阵，简称点阵。为便于描述空间点阵的图形，可用许多平行的直线将所有阵点连接起来，于是就构成一个三维几何格架，称为空间格子，如图2.1所示。

为说明点阵排列的规律和特点，可在点阵中取出一个具有代表性的基本单元（最小平行六面体）作为点阵的组成单元，称为晶胞。将晶胞作三维的重复堆砌就构成了空间点阵。

同一空间点阵可因选取方式不同而得到不相同的晶胞，图2.2表示在一个二维点阵中可取出多种不同晶胞。为了最能反映点阵的对称性，选取晶胞的原则为：

图2.2　在点阵中选取晶胞



（1）选取的平行六面体应反映出点阵的最高对称性。

（2）平行六面体内的棱和角相等的数目应最多。

（3）当平行六面体的棱边夹角存在直角时，直角数目应最多。

（4）在满足上述条件的情况下，晶胞应具有最小的体积。

为了描述晶胞的形状和大小，常采用平行六面体的三条棱边的边长a，b，c（称为点阵常数）及棱间夹角α，β，γ6个点阵参数来表达，如图2.3所示。事实上，采用3个点阵矢量a，b，c来描述晶胞将更为方便。这3个矢量不仅确定了晶胞的形状和大小，并且完全确定了此空间点阵。

图2.3　晶胞、晶轴和点阵矢量



根据6个点阵参数间的相互关系，可将全部空间点阵归属于7种类型，即7个晶系，如表2.1所列。

表2.1　晶系



按照“每个阵点的周围环境相同”的要求，布拉维（Bravais A.）用数学方法推导出能够反映空间点阵全部特征的单位平面六面体只有14种，这14种空间点阵也称布拉维点阵，如表2.2所列。

表2.2　布拉维点阵



14种布拉维点阵的晶胞，如图2.4所示。

图2.4　14种布拉维点阵的晶胞



同一空间点阵可因选取晶胞的方式不同而得出不同的晶胞。如图2.5所示，立方晶系中若体心立方布拉维点阵晶胞用图2.5（b）中实线所示的简单三斜晶胞来表示，面心立方点阵晶胞用图2.5（c）中实线所示的简单菱方来表示，显然，新晶胞不能充分反映立方晶系空间点阵的对称性，故不能这样选取。

图2.5　立方晶系布拉维点阵晶胞的不同取法



图2.6　密排六方晶体结构



必须注意，晶体结构与空间点阵是有区别的。空间点阵是晶体中质点排列的几何学抽象，用以描述和分析晶体结构的周期性和对称性，由于各阵点的周围环境相同，故它只能有14种类型；而晶体结构则是指晶体中实际质点（原子、离子或分子）的具体排列情况，它们能组成各种类型的排列，因此，实际存在的晶体结构是无限的。图2.6为金属中常见的密排六方晶体结构，但不能把它看作一种空间点阵。这是因为位于晶胞内的原子与晶胞角上的原子具有不同的周围环境。若将晶胞角上的一个原子与相应的晶胞之内的一个原子共同组成一个阵点（0，0，0阵点可看作由0，0，0和这一对原子所组成），这样得出的密排六方结构应属简单六方点阵。图2.7所示为Cu，NaCl和CaF2 三种晶体结构，显然，这三种结构有着很大的差异，属于不同的晶体结构类型，然而，它们却同属于面心立方点阵。又如图2.8所示为Cr和CsCl的晶体结构，它们都是体心立方结构，但Cr属体心立方点阵，而CsCl则属简单立方点阵。

图2.7　具有相同点阵的晶体结构



图2.8　晶体结构相似而点阵不同





2.1.2　晶向指数和晶面指数


在材料科学中讨论有关晶体的生长、变形、相变及性能等问题时，常须涉及晶体中原子的位置、原子列的方向（称为晶向）和原子构成的平面（称为晶面）。为了便于确定和区别晶体中不同方位的晶向和晶面，国际上通常用米勒指数（Miller indices）来统一标定晶向指数与晶面指数。

1. 晶向指数

从图2.9可得知，任何阵点P的位置可由矢量ruvw 或该阵点的坐标u，v，w来确定：

图2.9　点阵矢量





不同的晶向只是u，v，w的数值不同而已。故可用约化的［uvw］来表示晶向指数。晶向指数的确定步骤如下：

（1）以晶胞的某一阵点O为原点，过原点O的晶轴为坐标轴x，y，z，以晶胞点阵矢量的长度作为坐标轴的长度单位。

（2）过原点O作一直线OP，使其平行于待定的晶向。

（3）在直线OP上选取距原点O最近的一个阵点P，确定P点的3个坐标值。

（4）将这3个坐标值化为最小整数u，v，w，加上方括号，［uvw］即为待定晶向的晶向指数。若坐标中某一数值为负，则在相应的指数上加一负号，如等。

图2.10中列举了正交晶系的一些重要晶向的晶向指数。

图2.10　正交晶系一些重要晶向的晶向指数



显然，晶向指数表示着所有相互平行、方向一致的晶向。若所指的方向相反，则晶向指数的数字相同，但符号相反，如［110］和就是两个相互平行，而方向相反的晶向。另外，晶体中因对称关系而等价的各组晶向可归并为一个晶向族，用〈uvw〉表示。例如，立方晶系中的八条体对角线就可用符号〈111〉表示。

2. 晶面指数

晶面指数标定步骤如下：

（1）在点阵中设定参考坐标系，设置方法与确定晶向指数时相同，但不能将坐标原点选在待确定指数的晶面上，以免出现零截距。

（2）求得待定晶面在三个晶轴上的截距，若该晶面与某轴平行，则在此轴上截距为∞；若该晶面与某轴负方向相截，则在此轴上截距为一负值。

（3）取各截距的倒数。

（4）将三个倒数化为互质的整数比，并加上圆括号，即表示该晶面的指数，记为（h k l）。图2.11中待标定的晶面a1 b1 c1 相应的截距为，其倒数为2，3，，化为简单整数为4，6，3，故晶面a1 b1 c1 的晶面指数为（463）。如果所求晶面在晶轴上的截距为负数，则在相应的指数上方加一负号，如等。图2.12为正交点阵中一些晶面的晶面指数。



图2.11　晶面指数的表示方法 图2.12　正交点阵中一些晶面的晶面指数

同样，晶面指数所代表的不仅是某一晶面，而是代表着一组相互平行的晶面。另外，在晶体内凡晶面间距和晶面上原子的分布完全相同，只是空间位向不同的晶面可以归并为同一晶面族，以{h k l}表示，它代表由对称性相联系的若干组等效晶面的总和。例如，在立方晶系中：



这里前六个晶面与后六个晶面两两相互平行，共同构成一个十二面体。所以，晶面族{110}又称为十二面体的面。



这里前四个晶面和后四个晶面两两平行，共同构成一个八面体。因此，晶面族{111}又称八面体的面。

此外，在立方晶系中，具有相同指数的晶向和晶面必定是互相垂直的。例如［110］垂直于（110），［111］垂直于（111），等等。

3. 六方晶系指数

六方晶系的晶向指数和晶面指数同样可以应用上述方法标定，这时取a1 ，a2 ，c为晶轴，而a1 轴与a2 轴的夹角为120°，c轴与a1 ，a2 轴相垂直，如图2.13所示。但按这种方法标定的晶面指数和晶向指数，不能显示六方晶系的对称性，晶体学上等价的晶面和晶向，其指数却不相类同，往往看不出它们之间的等价关系。例如，晶胞的六个柱面是等价的，但按上述三轴坐标系确定的晶面指数却分别为。为了克服这一缺点，通常采用另一专用于六方晶系的指数。

根据六方晶系的对称特点，对六方晶系采用a1 ，a2 ，a3 及c四个晶轴，a1 ，a2 ，a3 之间的夹角均为120°，这样，其晶面指数就以（h k i l）四个指数来表示。根据几何学可知，三维空间独立的坐标轴最多不超过3个。前三个指数中只有两个是独立的，它们之间存在以下关系：i=-（h+k）。晶面指数的具体标定方法同前面一样，在图2.13中列举了六方晶系的一些晶面的指数。采用这种标定方法，等价的晶面可以从指数上反映出来。例如，上述六个柱面的指数分别为，这六个晶面可归并为晶面族。

图2.13　六方晶系一些晶面的指数



采用四轴坐标时，晶向指数的确定原则仍同前述（见图2.14），晶向指数可用［u v t w］来表示，这里要求u+v=-t，以能保持其唯一性。

图2.14　六方晶系晶向指数的表示方法（c轴与图面垂直）



六方晶系按两种晶轴系所得的晶面指数和晶向指数可相互转换如下：对晶面指数而言，从（h k i l）转换成（h k l）只要去掉i即可；反之，则加上i=-（h+k）。对晶向指数而言，则［U V W］与［u v t w］之间的互换关系为：



4. 晶带

所有平行或相交于某一晶向直线的晶面构成一个晶带，此直线称为晶带轴。属此晶带的晶面称为共带面。

晶带轴［u v w］与该晶带的晶面（h k l）之间存在以下关系：

hu+kv+lw=0。　　　　（2.3）

凡满足此关系的晶面都属于以［u v w］为晶带轴的晶带，故此关系式也称作晶带定律。根据这个基本公式，若已知有两个不平行的晶面（h1 k1 l1 ）和（h2 k2 l2 ），则其晶带轴的晶向指数［u v w］可以从下式求得：



或写作如下形式：



同样，已知二晶向［u1 v1 w1 ］和［u2 v2 w2 ］，由此二晶向所决定的晶面指数（hkl）则为



或写作如下形式：



而已知三个晶轴［u1 v1 w1 ］，［u2 v2 w2 ］和［u3 v3 w3 ］，若



则三个晶轴同在一个晶面上。

已知三个晶面（h1 k1 l1 ），（h2 k2 l2 ）和（h3 k3 l3 ），若



则此三个晶面同属一个晶带。

5. 晶面间距

晶面指数不同的晶面之间的区别主要在于晶面的位向和晶面间距不同。晶面指数一经确定，晶面的位向和面间距就确定了。晶面的位向可用晶面法线的位向来表示，而空间任一直线的位向则用它的方向余弦表示。对立方晶系而言，已知某晶面的晶面指数为h，k，l，该晶面的位向则从以下关系求得：



由晶面指数还可求出面间距dhkl 。通常，低指数的面间距较大，而高指数的晶面间距则较小。图2.15所示为简单立方点阵不同晶面的面间距的平面图，其中（100）面的面间距最大，而（320）面的间距最小。此外，晶面间距越大，则该晶面上原子排列越密集；晶面间距越小，则排列越稀疏。

图2.15　晶面间距



晶面间距dhkl 与晶面指数（h k l）的关系式可根据图2.16的几何关系求出。设ABC为距原点O最近的晶面，其法线N与a，b，c的夹角为α，β，γ，则得



图2.16　晶面间距公式的推导



因此，只要算出cos2 α+cos2 β+cos2 γ之值就可求得dhkl 。对直角坐标系cos2 α+cos2 β+cos2 γ=1，所以，正交晶系的晶面间距计算公式为：



对立方晶系，由于a=b=c，故上式可简化为：



对六方晶系，其晶面间距的计算公式为：





2.1.3　晶体的对称性


对称性是晶体的基本性质之一。自然界的许多晶体如天然金刚石、水晶、雪花晶体等往往具有规则的几何外形。晶体外形的宏观对称性是其内部晶体结构微观对称性的表现。晶体的某些物理参数如热膨胀、弹性模量和光学常数等也与晶体的对称性密切相关。因此，分析探讨晶体的对称性，对研究晶体结构及其性能具有重要意义。

1. 对称元素

如同某些几何图形一样，自然界的某些物体和晶体中往往存在着可分割成若干个相同的部分，若将这些相同部分借助某些辅助性的、假想的几何要素（点、线、面）变换一下，它们能自身重合复原或者能有规律地重复出现，就像未发生一样，这种性质称为对称性。具有对称性质的图形称为对称图形，而这些假想的几何要素称为对称元素，“变换”或“重复”动作称为对称操作。每一种对称操作必有一对称元素与之相对应。

晶体的对称元素可分为宏观和微观两类。宏观对称元素反映出晶体外形和其宏观性质的对称性，而微观对称元素与宏观对称元素配合运用就能反映出晶体中原子排列的对称性。

a. 宏观对称元素

（1）回转对称轴。当晶体绕某一轴回转而能完全复原时，此轴即为回转对称轴。注意：该轴线定要通过晶格单元的几何中心，且位于该几何中心与角顶或棱边的中心或面心的连线上。在回转一周的过程中，晶体能复原n次，就称为n次对称轴。晶体中实际可能存在的对称轴有1，2，3，4和6次五种，并用国际符号1，2，3，4和6来表示，如图2.17所示。关于晶体中的旋转轴次可通过晶格单元在空间密排和晶体的对称性定律加以验证。

图2.17　对称轴



（2）对称面。晶体通过某一平面作镜像反映而能复原，则该平面称为对称面或镜面（见图2.18中B1 B2 B3 B4 面），用符号m表示。对称面通常是晶棱或晶面的垂直平分面或者为多面角的平分面，且必定通过晶体几何中心。

图2.18　对称面



（3）对称中心。若晶体中所有的点在经过某一点反演后能复原，则该点就称为对称中心（见图2.19中O点），用符号i表示。对称中心必然位于晶体中的几何中心处。

图2.19　对称中心



（4）回转-反演轴。若晶体绕某一轴回转一定角度（360°/n），再以轴上的一个中心点作反演之后能复原时，此轴称为回转-反演轴。图2.20中，P点绕BB′轴回转180°与P3 点重合，再经O点反演而与P′重合，则称BB′为2次回转-反演轴。从图中可以看出，回转-反演轴也可有1，2，3，4和6次五种，分别以符号来表示。事实上，与对称中心i等效；与对称面m等效；与3次旋转轴加上对称中心i等效；则与3次旋转轴加上一个与它垂直的对称面等效。为便于比较，将晶体的宏观对称元素及对称操作列于表2.3。

图2.20　回转-反演轴



表2.3　晶体的宏观对称元素和对称操作



b. 微观对称元素 　在分析晶体结构的对称性时，除了上面所述的宏观对称元素外，还须增加包含有平移动作的两种对称元素，这就是滑动面和螺旋轴。

（1）滑动面。它由一个对称面加上沿着此面的平移所组成，晶体结构可借此面的反映并沿此面平移一定距离而复原。例如，图2.21（a）中的结构，点2是点1的反映，BB′面是对称面；但图2.21（b）所示的结构就不同，单是反映不能得到复原，点1经BB′面反映后再平移a/2距离才能与点2重合，这时BB′面是滑动面。

图2.21　滑动面



滑动面的表示符号如下：如平移为a/2，b/2或c/2时，写作a，b或c；如沿对角线平移1/2距离，则写作n；如沿着面对角线平移1/4距离，则写作d。

（2）螺旋轴。螺旋轴由回转轴和平行于轴的平移所构成。晶体结构可借绕螺旋轴回转360°/n角度同时沿轴平移一定距离而得到重合，此螺旋轴称为n次螺旋轴。图2.22为3次螺旋轴，一些结构绕此轴回转120°并沿轴平移c/3就得到复原。螺旋轴可按其回转方向而有右旋和左旋之分。

图2.22　螺旋轴



螺旋轴有2次（平移距离为c/2，不分右旋和左旋，记为21 ）、3次（平移距离为c/3，分为右旋或左旋，记为31 或32 ）、4次（平移距离c/4或c/2，前者分为右旋或左旋，记为41 或43 ，后者不分左右旋，记为42 ）、6次（平移距离c/6，分右旋或左旋，记为61 或65 ；平移距离c/3，分右旋或左旋，记为62 或64 ；平移距离为c/2，不分左右旋，记为63 ）几种。

2. 32种点群及空间群

点群是指一个晶体中所有点对称元素的集合。点群在宏观上表现为晶体外形的对称。

晶体可能存在的对称类型可通过宏观对称元素在一点上组合运用而得出。利用组合定理可导出晶体外形中只能有32种对称点群。这是因为：① 点对称与平移对称两者共存于晶体结构中，它们相互协调，彼此制约；② 点对称元素组合时必须通过一个公共点，并且遵循一定的规则，使组合的对称元素之间能够自洽。32种点群如表2.4所列。

表2.4　32种点群



① 2/m表示其对称面与2次轴相垂直，其余类推。

2.1.1节已指出，根据6个点阵参数间的相互关系可将晶体分为7种晶系，而现在按其对称性又有32种点群，这表明同属一种晶系的晶体可为不同的点群。因为晶体的对称性不仅决定于所属晶系，还决定于其阵点上的原子组合情况。表2.4中所列的特征对称元素系指能表示该晶系的最少对称元素，故可借助它来判断晶体所属的晶系，而无须将晶体中的所有对称元素都找出来。

空间群用以描述晶体中原子组合所有可能的方式，是确定晶体结构的依据，它是通过宏观和微观对称元素在三维空间的组合而得出的。属于同一点阵的晶体可因其微观对称元素的不同而分属于不同的空间群。故可能存在的空间群数目远远多于点阵，现已证明晶体中可能存在的空间群有230种，分属于32个点群。





2.1.4　极射投影


在进行晶体结构的分析研究时，往往要确定晶体的取向、晶面或晶向间的夹角等。为了方便起见，通过投影作图可将三维立体图形转化到二维平面上去。晶体的投影方法很多，其中以极射投影最为方便，应用也最广泛。

1. 极射投影原理

现将被研究的晶体放在一个球的球心上，这个球称为参考球。假定晶体尺寸与参考球相比很小，就可以认为晶体中所有晶面的法线和晶向均通过球心。将代表每个特定晶面或晶向的直线从球心出发向外延长，与参考球球面交于一点，这一点即为该晶面或晶向的代表点，称为该晶面或晶向的极点。极点的相互位置即可用来确定与之相对应的晶向和晶面之间的夹角。

极射投影的原理如图2.23所示。首先，在参考球中选定一条过球心C的直线AB，过A点作一平面与参考球相切，该平面即为投影面，也称极射面。若球面上有一极点P，连接BP并延长之，使其与投影面相交于P′，P′即为极点P在投影面上的极射投影。过球心作一平面NESW与AB垂直（与投影面平行），它在球面上形成一个直径与球径相等的圆，称为大圆。大圆在投影面上的投影为N′E′S′W′也是一个圆，称为基圆。所有位于左半球球面上的极点，投影后的极射投影点均将落在基圆之内。然后，将投影面移至B点，并以A点为投射点，将所有位于右半球球面上的极点投射到位于B处的投影面上，并冠以负号。最后，将A处和B处的极射投影图重叠地画在一张图上。这样，球面上所有可能出现的极点，都可以包括在同一张极射投影图上。

图2.23　极射投影原理图



参考球上包含直线AB的大圆在投影面上的投影为一直线，其他大圆投影到投影面上时则均呈圆弧形（两头包含基圆直径的弧段），而球面上不包含参考球直径的小圆，投影的结果既可能是一段弧，也可能是一个圆，不过其圆心将不在投影圆的圆心上。投影面的位置沿AB线或其延长线移动时，仅图形的放大率改变，而投影点的相对位置不发生改变。投影面也可以置于球心，这时基圆与大圆重合。如果把参考球看似地球，A点为北极，B点为南极，过球心的投影面就是地球的赤道平面。以地球的一个极为投射点，将球面投射到赤道平面上就称为极射赤面投影；投影面不是赤道平面的，则称为极射平面投影。

2. 乌尔夫网（Wulff net）

分析晶体的极射投影时，乌尔夫网是很有用的工具。

如图2.24所示，乌尔夫网由经线和纬线组成，经线是由参考球空间每隔2°等分且以NS轴为直径的一组大圆投影而成；而纬线则是垂直于NS轴且按2°等分球面空间的一组大圆投影而成。乌尔夫网在绘制时如实地保存着角度关系。经度沿赤道线读数；纬度沿基圆读数。

图2.24　乌尔夫网（分度为2°）



测量时，先将投影图画在透明纸上，其基圆直径与所用乌尔夫网的直径大小相等，然后将此透明纸复合在乌尔夫网上测量。利用乌尔夫网不仅可以方便地读出任一极点的方位，而且可以测定投影面上任意两极点间的夹角。

特别注意的是，使用乌尔夫网时应使两极点位于乌尔夫网经线或赤道上，才能正确度量晶面（或晶向）之间的夹角。图2.25（a）中B和C两极点位于同一经线上，在乌尔夫网上可读出其夹角为30°。对照图2.25（b），可见β=30°，反映了B，C之间空间的真实夹角。然而位于同一纬度圆上的A，B两极点，它们之间的实际夹角为α，而由乌尔夫网上量出它们之间的经度夹角相当于α′，由于α≠α′，所以，不能在小圆上测量这两极点间的角度。要测量A，B两点间的夹角，应将复在乌尔夫网上的透明纸绕圆心转动，使A，B两点落在同一个乌尔夫网大圆上，然后读出这两极点的夹角。

图2.25　乌尔夫网和参考球的关系



3. 标准投影

以晶体的某个晶面平行于投影面上作出全部主要晶面的极射投影图，称为标准投影。一般选择一些重要的低指数的晶面作为投影面，这样得到的图形能反映晶体的对称性。立方晶系常用的投影面是（001），（110）和（111）；六方晶系则为（0001）。立方晶系的（001）标准投影如图2.26所示。对于立方晶系，相同指数的晶面和晶向是相互垂直的，所以标准投影图中的极点既代表了晶面又代表了晶向。

同一晶带各晶面的极点一定位于参考球的同一大圆上（因为晶带各晶面的法线位于同一平面上），因此，在投影图上同一晶带的晶面极点也位于同一大圆上。图2.26绘出了一些主要晶带的面，它们以直线或弧线连在一起。由于晶带轴与其晶面的法线是相互垂直的，所以可根据晶面所在的大圆求出该晶带的晶带轴。例如，图2.26中等位于同一经线上，它们属于同一晶带。应用乌尔夫网在赤道线上向右量出90°，求得其晶带轴为［011］。

图2.26　立方晶体详细的（001）标准投影图





2.1.5　倒易点阵


图2.27　a*，b*，c*与a，b，c的关系示意图



在研究晶体衍射时，某晶面（hkl）能否产生衍射的重要条件是，该晶面相对入射束的方位和晶面间距dhkl 应满足布拉格方程：nλ=2dsinθ。因此，为了从几何上形象地判定衍射条件，须寻求一种新的点阵，使其每一结点对应着实际点阵中的一定晶面，同时，既能反映该晶面的取向，又能反映其晶面间距。倒易点阵就是从实际点阵（正点阵）经过一定转化导出的抽象点阵。如图2.27所示，若已知某晶体点阵（正点阵）中的三个基矢为a，b，c，则其相应的倒易点阵的基矢a*，b*，c*可以定义如下：



式中，V0 为正点阵中晶胞体积。

可以证明，两者基本关系为：



这样，晶体点阵中的任一组晶面（hkl）在倒易点阵中，可用一个相应的倒易阵点［hkl］*来表示，而从倒易点阵的原点到该倒易点阵的矢量称为倒易矢量Ghkl 。倒易矢量Ghkl 的方向即为晶面（hkl）的法线方向，其模则等于晶面间距dhkl 的倒数。通常写为：



综上所述，正点阵与倒易点阵之间是完全互为倒易的。例如，正点阵中一个一维的点阵方向与倒易点阵中一个二维的倒易平面对应，而前者的二维点阵平面又与后者的一维倒易点阵方向对应。用倒易点阵描述或分析晶体的几何关系有时比正点阵还方便。

倒易点阵的主要应用有以下三方面：① 解释X射线及电子衍射图像，即通过倒易点阵可以把晶体的电子衍射斑点直接解释为晶体相应晶面的衍射结果；② 研究能带理论；③ 推导晶体学公式，如晶带定律方程，点阵平面间距公式，点阵平面的法线间的夹角及法线方向指数，等等。





2.2　金属的晶体结构


金属在固态下一般都是晶体。决定晶体结构的内在因素是原子或离子、分子间键合的类型及键的强弱。金属晶体的结合键是金属键。由于金属键具有无饱和性和无方向性的特点，从而使金属内部的原子趋于紧密排列，构成高度对称性的简单晶体结构；而亚金属晶体的主要结合键为共价键，由于共价键具有方向性，从而使其具有较复杂的晶体结构。





2.2.1　三种典型的金属晶体结构


元素周期表中所有元素的晶体结构几乎都已用实验方法测出。最常见的金属晶体结构有面心立方结构A1或fcc、体心立方结构A2或bcc和密排六方结构A3或hcp三种。若将金属原子看作刚性球，这三种晶体结构的晶胞和晶体学特点分别如图2.28、图2.29、图2.30所示和表2.5所列。下面就其原子的排列方式，晶胞内原子数、点阵常数、原子半径、配位数、致密度和原子间隙大小几个方面来作进一步分析。

图2.28　面心立方结构



图2.29　体心立方结构



图2.30　密排六方结构



表2.5　三种典型金属结构的晶体学特点



1. 晶胞中的原子数

由于晶体具有严格对称性，故晶体可看成由许多晶胞堆砌而成。从图2.28、图2.29、图2.30可以看出晶胞中顶角处为几个晶胞所共有，而位于晶面上的原子也同时属于两个相邻的晶胞，只有在晶胞体积内的原子才单独为一个晶胞所有。故三种典型金属晶体结构中每个晶胞所占有的原子数为：



2. 点阵常数与原子半径

晶胞的大小一般是由晶胞的棱边长度（a，b，c）即点阵常数（或称晶格常数）衡量的，它是表征晶体结构的一个重要基本参数。点阵常数主要通过X射线衍射分析求得。不同金属可以有相同的点阵类型，但各元素由于电子结构及其所决定的原子间结合情况不同，因而具有各不相同的点阵常数，且随温度不同而变化。

如果把金属原子看作刚球，并设其半径为R，则根据几何关系不难求出三种典型金属晶体结构的点阵常数与R之间的关系：

面心立方结构：点阵常数为a，且；

体心立方结构：点阵常数为a，且；

密排六方结构：点阵常数由a和c表示。在理想的情况下，即把原子看作等径的刚球，可算得c/a=1.633，此时，a=2R；但实际测得的轴比常偏离此值，即c/a≠1.633，这时，。

表2.6列出常见金属的点阵常数和原子半径。

表2.6　常见金属的点阵常数和原子半径



（续表）



注：原子半径并非一常数。它除了与温度、压力等外界条件有关外，与晶体结构（配位数）和结合键的变化也密切相关。根据Goldschmidt VM的工作表明，原子半径随着配位数的减小而减小，因此，只有在相同配位数的情况下来比较元素间的原子半径才有意义。故表2.6中所列各元素的原子半径均按配位数为12计算。

3. 配位数和致密度

晶体中原子排列的紧密程度与晶体结构类型有关，通常以配位数和致密度两个参数来描述晶体中原子排列的紧密程度。

所谓配位数（CN）是指晶体结构中任一原子周围最近邻且等距离的原子数；而致密度是指晶体结构中原子体积占总体积的百分数。如以一个晶胞来计算，则致密度就是晶胞中原子体积与晶胞体积之比值，即

，

式中，K为致密度，n为晶胞中原子数，v是一个原子的体积。这里将金属原子视为刚性等径球，故v=4πR3 /3，V为晶胞体积。

三种典型金属晶体结构的配位数和致密度如表2.7所列。

表2.7　典型金属晶体结构的配位数和致密度

晶体结构类型 配位数CN 致密度K

A1 12 0.74

A2 8（8+6） 0.68

A3 12（6+6） 0.74

注：1. 体心立方结构的配位数为8。最近邻原子相距为，此外尚有6个相距为a次近邻原子，有时也将之列入其内，故有时记为（8+6）。

2. 密排六方结构中，只有当c/a=1.633时其配位数为12。如果c/a≠1.633，则有6个最近邻原子（同一层的6个原子）和6个次近邻原子（上、下层的各3个原子），故其配位数应记为（6+6）。





2.2.2　晶体的原子堆垛方式和间隙


从图2.28、图2.29、图2.30可看出，三种晶体结构中均有一组原子密排面和原子密排方向，它们分别是面心立方结构的{111}〈110〉，体心立方结构的{110}〈111〉和密排六方结构的{0001}。这些原子密排面在空间一层一层平行地堆垛起来就分别构成上述三种晶体结构。

从上节得知，面心立方和密排六方结构的致密度均为0.74，是纯金属中最密集的结构。因为在面心立方和密排六方结构中，密排面上每个原子和最近邻的原子之间都是相切的；而在体心立方结构中，除位于体心的原子与位于顶角上的8个原子相切外，8个顶角原子之间并不相切，故其致密度没有前者大。

进一步观察，还可发现面心立方结构中{111}晶面和密排六方结构中{0001}晶面上的原子排列情况完全相同，如图2.31所示。若把密排面的原子中心连成六边形的网格，这个六边形的网格又可分为六个等边三角形，而这六个三角形的中心又与原子之间的六个空隙中心相重合。从图2.32可看出这六个空隙可分为B，C两组，每组分别构成一个等边三角形。为了获得最紧密的堆垛，第二层密排面的每个原子应坐落在第一层密排面（A层）每三个原子之间的空隙（低谷）上。不难看出，这些密排面在空间的堆垛方式可以有两种情况，一种是按ABAB…或ACAC…的顺序堆垛，这就构成密排六方结构（见图2.30）；另一种是按ABCABC…或ACBACB…的顺序堆垛，这就是面心立方结构（见图2.28）。

图2.31　密排六方结构和面心立方结构中密排面上的原子排列



图2.32　面心立方和密排六方结构中密排面的分析



从晶体中原子排列的刚性模型和对致密度的分析可以看出，金属晶体存在许多间隙，这种间隙对金属的性能、合金相结构和扩散、相变等都有重要影响。

图2.33、图2.34和图2.35为三种典型金属晶体结构的间隙位置示意图。其中位于6个原子所组成的八面体中间的间隙称为八面体间隙，而位于4个原子所组成的四面体中间的间隙称为四面体间隙。图中实心圆圈代表金属原子，令其半径为rA ；空心圆圈代表间隙，令其半径为rB 。rB 实质上表示能放入间隙内小球的最大半径（见图2.36）。

图2.33　面心立方结构中的间隙



图2.34　体心立方结构中的间隙



图2.35　密排六方结构中的间隙



图2.36　面心立方晶体中间隙的刚球模型



利用几何关系可求出三种晶体结构中四面体和八面体间隙的数目和尺寸大小，计算结果如表2.8所列。

表2.8　三种典型晶体中的间隙



注：体心立方结构的四面体和八面体间隙都是不对称的，其棱边长度不全相等，这对以后将要讨论到的间隙原子的固溶及其产生的畸变将有明显的影响。





2.2.3　多晶型性


图2.37　纯铁加热时的膨胀曲线



有些固态金属在不同的温度和压力下具有不同的晶体结构，即具有多晶型性，转变的产物称为同素异构体。例如，铁在912℃以下为体心立方结构，称为α-Fe；在912~1394℃具有面心立方结构，称为γ-Fe；温度超过1394℃至熔点间又变成体心立方结构，称为δ-Fe。由于不同晶体结构的致密度不同，当金属由一种晶体结构变为另一种晶体结构时，将伴随有质量体积的跃变，即体积的突变。图2.37为实验测得的纯铁加热时的膨胀曲线，在α-Fe转变为γ-Fe及γ-Fe转变为δ-Fe时，均会因体积突变而使曲线上出现明显的转折点。具有多晶型性的其他金属还有Mn，Ti，Co，Sn，Zr，U，Pu等。

同素异构转变对于金属是否能够通过热处理操作来改变它的性能具有重要的意义。





2.3　合金相结构


虽然纯金属在工业中有着重要的用途，但由于其强度低等原因，因此，工业上广泛使用的金属材料绝大多数是合金。

所谓合金，是指由两种或两种以上的金属或金属与非金属经熔炼、烧结或其他方法组合而成，并具有金属特性的物质。组成合金的基本的、独立的物质称为组元。组元可以是金属或非金属元素，也可以是化合物。例如，应用最普遍的碳钢和铸铁就是主要由铁和碳所组成的合金；黄铜则为铜和锌的合金。

改变和提高金属材料的性能，合金化是最主要的途径。要知合金元素加入后是如何起到改变和提高金属性能的作用，首先必须知道合金元素加入后的存在状态，即可能形成的合金相及其组成的各种不同组织形态。而所谓相，是指合金中具有同一聚集状态、同一晶体结构和性质并以界面相互隔开的均匀组成部分。由一种相组成的合金称为单相合金，而由几种不同的相组成的合金称为多相合金。尽管合金中的组成相多种多样，但根据合金组成元素及其原子相互作用的不同，固态下所形成的合金相基本上可分为固溶体和中间相两大类。

固溶体是以某一组元为溶剂，在其晶体点阵中溶入其他组元原子（溶质原子）所形成的均匀混合的固态溶体，它保持着溶剂的晶体结构类型；而如果组成合金相的异类原子有固定的比例，所形成的固相的晶体结构与所有组元均不同，且这种相的成分多数处在A在B中溶解限度和B在A中的溶解限度之间，即落在相图的中间部位，故称它为中间相。

合金组元之间的相互作用及其所形成的合金相的性质主要是由它们各自的电化学、原子尺寸和电子浓度三个因素控制的。





2.3.1　固溶体


固溶体晶体结构的最大特点是保持着原溶剂的晶体结构。

根据溶质原子在溶剂点阵中所处的位置，可将固溶体分为置换固溶体和间隙固溶体两类，下面将分别加以讨论。

1. 置换固溶体

当溶质原子溶入溶剂中形成固溶体时，溶质原子占据溶剂点阵的阵点，或者说溶质原子置换了溶剂点阵的部分溶剂原子，这种固溶体就称为置换固溶体。

金属元素彼此之间一般都能形成置换固溶体，但溶解度视不同元素而异，有些能无限溶解，有的只能有限溶解。影响溶解度的因素很多，主要取决于以下几个因素：

a. 晶体结构 　晶体结构相同是组元间形成无限固溶体的必要条件。只有当组元A和B的结构类型相同时，B原子才有可能连续不断地置换A原子，如图2.38所示。显然，如果两组元的晶体结构类型不同，组元间的溶解度只能是有限的。形成有限固溶体时，若溶质元素与溶剂元素的结构类型相同，则溶解度通常也较不同结构时为大。表2.9列出一些合金元素在铁中的溶解度，就足以说明这一点。

图2.38　无限置换固溶体中两组元素原子置换示意图



表2.9　合金元素在铁中的溶解度



b. 原子尺寸因素 　大量实验表明，在其他条件相近的情况下，原子半径差Δr＜15%时，有利于形成溶解度较大的固溶体；而当Δr≥15%时，Δr越大，则溶解度越小。

原子尺寸因素的影响主要与溶质原子的溶入所引起的点阵畸变及其结构状态有关。Δr越大，溶入后点阵畸变程度越大，畸变能越高，结构的稳定性越低，溶解度则越小。

c. 化学亲和力（电负性因素） 　溶质与溶剂元素之间的化学亲和力越强，即合金组元间电负性差越大，倾向于生成化合物而不利于形成固溶体；生成的化合物越稳定，则固溶体的溶解度就越小。只有电负性相近的元素才可能具有大的溶解度。各元素的电负性如图2.39所示，并表示了电负性与原子序数的关系。从图中可以看出，它是有一定的周期性的，在同一周期内，电负性自左向右（即随原子序数的增大）而增大；而在同一族中，电负性由上到下逐渐减小。

图2.39　元素的电负性（虚线表示铁的电负性数值）



d. 原子价因素 　实验结果表明，当原子尺寸因素较为有利时，在某些以一价金属（如Cu，Ag，Au）为基的固溶体中，溶质的原子价越高，其溶解度越小。如Zn，Ga，Ge和As在Cu中的最大溶解度分别为38%，20%，12%和7%（见图2.40）；而Cd，In，Sn和Sb在Ag中的最大溶解度则分别为42%，20%，12%和7%（见图2.41）。进一步分析得出，溶质原子价的影响实质上是“电子浓度”所决定的。所谓电子浓度就是合金中价电子数目与原子数目的比值，即e/a。合金中的电子浓度可按下式计算：



式中，A，B分别为溶剂和溶质的原子价，x为溶质的原子数分数（%）。如果分别算出上述合金在最大溶解度时的电子浓度，可发现它们的数值都接近1.4。这就是所谓的极限电子浓度。超过此值时，固溶体就不稳定而要形成另外的相。极限电子浓度与溶剂晶体结构类型有关。对一价金属溶剂而言，若其晶体结构为fcc，极限电子浓度为1.36；bcc时为1.48；hcp时为1.75。



图2.40　铜合金的固相线和固溶度曲线 图2.41　银合金的固相线和固溶度曲线

还应指出，影响固溶度的因素除了上述讨论的因素外，固溶度还与温度有关，在大多数情况下，温度升高，固溶度升高；而对少数含有中间相的复杂合金，情况则相反。

2. 间隙固溶体

溶质原子分布于溶剂晶格间隙而形成的固溶体称为间隙固溶体。

从前面得知，当溶质与溶剂的原子半径差大于30%时，不易形成置换固溶体；而且，当溶质原子半径很小，致使Δr＞41%时，溶质原子就可能进入溶剂晶格间隙中而形成间隙固溶体。形成间隙固溶体的溶质原子通常是原子半径小于0.1nm的一些非金属元素。如H，B，C，N，O等（它们的原子半径分别为0.046，0.097，0.077，0.071和0.060nm）。

在间隙固溶体中，由于溶质原子一般都比晶格间隙的尺寸大，所以当它们溶入后，都会引起溶剂点阵畸变，点阵常数变大，畸变能升高。因此，间隙固溶体都是有限固溶体，而且溶解度很小。

间隙固溶体的溶解度不仅与溶质原子的大小有关，还与溶剂晶体结构中间隙的形状和大小等因素有关。例如，C在γ-Fe中的最大溶解度为质量分数w（C）=2.11%，而在α-Fe中的最大溶解度仅为质量分数w（C）=0.0218%。这是因为固溶于γ-Fe和α-Fe中的碳原子均处于八面体间隙中，而γ-Fe的八面体间隙尺寸比α-Fe的大的缘故。另外，α-Fe为体心立方晶格，而在体心立方晶格中四面体和八面体间隙均是不对称的，尽管在〈100〉方向上八面体间隙比四面体间隙的尺寸小，仅为0.154R，但它在〈110〉方向上却为0.633R，比四面体间隙0.291R大得多。因此，当C原子挤入时只要推开Z轴方向的上下两个铁原子即可，这比挤入四面体间隙要同时推开四个铁原子较为容易。虽然如此，其实际溶解度仍是极微的。

3. 固溶体的微观不均匀性

图2.42为固溶体中溶质原子的分布示意图。

图2.42　固溶体中溶质原子分布示意图



（a）完全无序　（b）偏聚　（c）部分有序　（d）完全有序

事实上，完全无序的固溶体是不存在的。可以认为，在热力学上处于平衡状态的无序固溶体中，溶质原子的分布在宏观上是均匀的，但在微观上并不均匀。在一定条件下，它们甚至会呈有规则分布，形成有序固溶体。这时溶质原子存在于溶质点阵中的固定位置上，而且每个晶胞中的溶质和溶剂原子之比也是一定的。有序固溶体的点阵结构有时也称超结构，这将在下面一节中另行阐述。固溶体中溶质原子取何种分布方式主要取决于同类原子间的结合能EAA ，EBB 和异类原子间的结合能EAB 的相对大小。如果EAA ≈EBB ≈EAB ，则溶质原子倾向于呈无序分布；如果（EAA +EBB ）/2＜EAB ，则溶质原子呈偏聚状态；如果EAB ＜（EAA +EBB ）/2，则溶质原子呈部分有序或完全有序排列。

为了了解固溶体的微观不均匀性，可引用短程序参数α加以说明。假定在一系列以溶质B原子为中心的各同心球面上分布着A，B组元原子。如在i层球面上共有ci 个原子，其中A原子的平均数目为ni 个，若已知该合金成分中A的原子数分数为mA ，则此层上A原子数目应为mA ci 。短程序参数α定义为：



显然，当固溶体为完全无序分布时，ni 应等于mA ci ，即αi =0。若ni ＞mA ci 时，αi 为负值，表明B原子与异类原子相邻的几率高于无序分布，即处于短程有序状态。若ni ＜mA ci 时，α为正值，则固溶体处于同类原子相邻几率较高的偏聚状态。

4. 固溶体的性质

和纯金属相比，由于溶质原子的溶入导致固溶体的点阵常数、力学性能、物理和化学性能产生了不同程度的变化。

a. 点阵常数改变 　形成固溶体时，虽然仍保持着溶剂的晶体结构，但由于溶质与溶剂的原子大小不同，总会引起点阵畸变并导致点阵常数发生变化。对置换固溶体而言，当原子半径rB ＞rA 时，溶质原子周围点阵膨胀，平均点阵常数增大；当rB ＜rA 时，溶质原子周围点阵收缩，平均点阵常数减小。对间隙固溶体而言，点阵常数随溶质原子的溶入总是增大的，这种影响往往比置换固溶体大得多。

b. 产生固溶强化 　和纯金属相比，固溶体的一个最明显的变化是由于溶质原子的溶入，使固溶体的强度和硬度升高。这种现象称为固溶强化。有关固溶强化机理将在后面章节中进一步讨论。

c. 物理和化学性能的变化 　固溶体合金随着固溶度的增加，点阵畸变增大，一般固溶体的电阻率ρ升高，同时降低电阻温度系数α。又如Si溶入α-Fe中可以提高磁导率，因此质量分数w（Si）为2%~4%的硅钢片是一种应用广泛的软磁材料。又如Cr固溶于α-Fe中，当Cr的原子数分数达到12.5%时，Fe的电极电位由-0.60V突然上升到+0.2V，从而有效地抵抗空气、水气、稀硝酸等的腐蚀。因此，不锈钢中至少含有13%以上的Cr原子。
