Repository: soyincrea/testdocs

File: 材料科学基础（第三版） (胡赓祥  蔡珣  戎咏华) (Z-Library).txt (part 2 of 9)
图书在版编目（CIP）数据
有序化时因原子间结合力增加，点阵畸变和反相畴存在等因素都会引起固溶体性能突变，除了硬度和屈服强度升高，电阻率降低外，甚至有些非铁磁性合金有序化后会具有明显的铁磁性。例如，Ni3 Mn和Cu2 MnAl合金，无序状态时呈顺磁性，但有序化形成超点阵后则成为铁磁性物质。





2.3.2　中间相


两组元A和B组成合金时，除了可形成以A为基或以B为基的固溶体（端际固溶体）外，还可能形成晶体结构与A，B两组元均不相同的新相。由于它们在二元相图上的位置总是位于中间，故通常把这些相称为中间相。

中间相可以是化合物，也可以是以化合物为基的固溶体（称为第二类固溶体或称二次固溶体）。中间相可用化合物的化学分子式表示。大多数中间相中，原子间的结合方式属于金属键与其他典型键（如离子键、共价键和分子键）相混合的一种结合方式。因此，它们都具有金属性。正是由于中间相中各组元间的结合含有金属的结合方式，所以表示它们组成的化学分子式并不一定符合化合价规律，如CuZn，Fe3 C等。

和固溶体一样，电负性、电子浓度和原子尺寸对中间相的形成及晶体结构都有影响。据此，可将中间相分为正常价化合物、电子化合物、与原子尺寸因素有关的化合物和超结构（有序固溶体）等几大类，下面分别进行讨论。

1. 正常价化合物

在元素周期表中，一些金属与电负性较强的ⅣA，ⅤA，ⅥA族的一些元素按照化学上的原子价规律所形成的化合物称为正常价化合物。它们的成分可用分子式来表达，一般为AB，A2 B（或AB2 ），A3 B2 型。如二价的Mg与四价的Pb，Sn，Ge，Si形成Mg2 Pb，Mg2 Sn，Mg2 Ge，Mg2 Si。

正常价化合物的晶体结构通常对应于同类分子式的离子化合物结构，如NaCl型、ZnS型、CaF2 型等。正常价化合物的稳定性与组元间电负性差有关。电负性差越小，化合物越不稳定，越趋于金属键结合；电负性差越大，化合物越稳定，越趋于离子键结合。如上例中由Pb到Si电负性逐渐增大，故上述四种正常价化合物中Mg2 Si最稳定，熔点为1102℃，而且系典型的离子化合物；而Mg2 Pb熔点仅为550℃，且显示出典型的金属性质，其电阻值随温度升高而增大。

2. 电子化合物

电子化合物是休姆-罗瑟里（Hume-Rothery）在研究ⅠB族的贵金属（Ag，Au，Cu）与ⅡB，ⅢA，ⅣA族元素（如Zn，Ga，Ge）所形成的合金时首先发现的，后来又在Fe-Al，Ni-Al，Co-Zn等其他合金中发现，故又称休姆-罗瑟里相。

这类化合物的特点是电子浓度是决定晶体结构的主要因素。凡具有相同的电子浓度，则相的晶体结构类型相同。电子浓度用化合物中每个原子平均所占有的价电子数（e/a）来表示。计算不含ⅠB，ⅡB的过渡族元素时，其价电子数视为零。因其d层的电子未被填满，在组成合金时它们实际上不贡献价电子。电子浓度为的电子化合物称为ε相，具有密排六方结构；电子浓度为的为γ相，具有复杂立方结构；电子浓度为的为β相，一般具有体心立方结构，但有时还可能呈复杂立方的β-Mn结构或密排六方结构。这是由于除主要受电子浓度影响外，其晶体结构也同时受尺寸因素及电化学因素的影响所致。表2.10列出一些典型的电子化合物。

表2.10　常见的电子化合物及其结构类型



① 不同温度出现不同的结构。

电子化合物虽然可用化学分子式表示，但不符合化合价规律，实际上其成分是在一定范围内变化，可视其为以化合物为基的固溶体，其电子浓度也在一定范围内变化。

电子化合物中原子间的结合方式以金属键为主，故具有明显的金属特性。

3. 与原子尺寸因素有关的化合物

一些化合物类型与组成元素原子尺寸的差别有关，当两种原子半径差很大的元素形成化合物时，倾向于形成间隙相和间隙化合物，而中等程度差别时则倾向形成拓扑密堆相，现分别讨论如下：

a. 间隙相和间隙化合物 　原子半径较小的非金属元素如C，H，N，B等可与金属元素（主要是过渡族金属）形成间隙相或间隙化合物。这主要取决于非金属（X）和金属（M）原子半径的比值rX /rM ；当rX /rM ＜0.59时，形成具有简单晶体结构的相，称为间隙相；当rX /rM ＞0.59时，形成具有复杂晶体结构的相，通常称为间隙化合物。

由于H和N的原子半径仅为0.046nm和0.071nm，尺寸小，故它们与所有的过渡族金属都满足rX /rM ＜0.59的条件，因此，过渡族金属的氢化物和氮化物都为间隙相；而B的原子半径为0.097nm，尺寸较大，则过渡族金属的硼化物均为间隙化合物。至于C则处于中间状态，某些碳化物如TiC，VC，NbC，WC等系结构简单的间隙相，而Fe3 C，Cr7 C3 ，Cr23 C6 ，Fe3 W3 C等则是结构复杂的间隙化合物。

（1）间隙相。间隙相具有比较简单的晶体结构，如面心立方（fcc）、密排六方（hcp），少数为体心立方（bcc）或简单六方结构，它们与组元的结构均不相同。在晶体中，金属原子占据正常的位置，而非金属原子规则地分布于晶格间隙中，这就构成了一种新的晶体结构。非金属原子在间隙相中占据什么间隙位置，也主要取决于原子尺寸的因素。当rX /rM ＜0.414时，可进入四面体间隙；若rX /rM ＞0.414时，则进入八面体间隙。

间隙相的分子式一般为M4 X，M2 X，MX和MX2 四种。常见的间隙相及其晶体结构如表2.11所列。

表2.11　间隙相举例



在密排结构（fcc和hcp）中，八面体和四面体间隙数与晶胞内原子数的比值分别为1和2。当非金属原子填满八面体间隙时，间隙相的成分恰好为MX，结构为NaCl型（MX化合物也可呈闪锌矿结构，非金属原子占据了四面体间隙的半数）；当非金属原子填满四面体间隙时（仅在氢化物中出现），则形成MX2 间隙相，如TiH2 （在MX2 结构中，H原子也可成对地填入八面体间隙中，如ZrH2 ）；在M4 X中，金属原子组成面心立方结构，而非金属原子在每个晶胞中占据一个八面体间隙；在M2 X中，金属原子按密排六方结构排列（个别也有fcc，如W2 N，MoN等），非金属原子占据其中一半的八面体间隙位置，或四分之一的四面体间隙位置。M4 X和M2 X可认为是非金属原子未填满间隙的结构。

尽管间隙相可以用化学分子式表示，但其成分也是在一定范围内变化，也可视为以化合物为基的固溶体（称为第二类固溶体或缺位固溶体）。特别是间隙相不仅可以溶解其组成元素，而且间隙相之间还可以相互溶解。如果两种间隙相具有相同的晶体结构，且这两种间隙相中的金属原子半径差小于15%，它们还可以形成无限固溶体，例如TiC-ZrC，TiC-VC，ZrC-NbC，VC-NbC等。

间隙相中原子间结合键为共价键和金属键，即使非金属组元的原子数分数大于50%时，仍具有明显的金属特性，而且间隙相几乎全部具有高熔点和高硬度的特点，是合金工具钢和硬质合金中的重要组成相。

（2）间隙化合物。当非金属原子半径与过渡族金属原子半径之比rX /rM ＞0.59时所形成的相往往具有复杂的晶体结构，这就是间隙化合物。通常过渡族金属Cr，Mn，Fe，Co，Ni与碳元素所形成的碳化物都是间隙化合物。常见的间隙化合物有M3 C型（如Fe3 C，Mn3 C），M7 C3 型（如Cr7 C3 ），M23 C6 型（如Cr23 C6 ），和M6 C型（如Fe3 W3 C，Fe4 W2 C）等。间隙化合物中的金属元素常常被其他金属元素所置换而形成化合物为基的固溶体。例如（Fe，Mn）3 C，（Cr，Fe）7 C3 ，（Fe，Ni）3 （W，Mo）3 C等。

间隙化合物的晶体结构都很复杂。如Cr23 C6 属于复杂立方结构，晶胞中共有116个原子，其中92个为Cr原子，24个为C原子，而每个碳原子有8个相邻的金属Cr原子。这一大晶胞可以看成是由8个亚胞交替排列组成的（见图2.43）。

图2.43　Cr23 C6 的晶体结构



Fe3 C是铁碳合金中的一个基本相，称为渗碳体。C与Fe的原子半径之比为0.63，其晶体结构如图2.44所示，为正交晶系，三个点阵常数不相等，晶胞中共有16个原子，其中12个Fe原子，4个C原子，符合Fe∶C=3∶1的关系。Fe3 C中的Fe原子可以被Mn，Cr，Mo，W，V等金属原子所置换形成合金渗碳体；而Fe3 C中的C可被B置换，但不能被N置换。

图2.44　Fe3 C晶体结构



间隙化合物中原子间结合键为共价键和金属键。其熔点和硬度均较高（但不如间隙相），是钢中的主要强化相。还应指出，在钢中只有周期表中位于Fe左方的过渡族金属元素才能形成碳化物（包括间隙相和间隙化合物），它们的d层电子越少，与碳的亲和力就越强，则形成的碳化物越稳定。

b. 拓扑密堆相 　拓扑密堆相是由两种大小不同的金属原子所构成的一类中间相，其中大小原子通过适当的配合构成空间利用率和配位数都很高的复杂结构。由于这类结构具有拓扑特征，故称这些相为拓扑密堆相，简称TCP相，以区别于通常的具有fcc或hcp的几何密堆相。

这种结构的特点是：

（1）由配位数（CN）为12，14，15，16的配位多面体堆垛而成。所谓配位多面体是以某一原子为中心，将其周围紧密相邻的各原子中心用一些直线连接起来所构成的多面体，每个面都是三角形。图2.45为拓扑密堆相的配位多面体形状。

图2.45　拓扑密堆相中的配位多面体



（2）呈层状结构。原子半径小的原子构成密排面，其中嵌镶有原子半径大的原子，由这些密排层按一定顺序堆垛而成，从而构成空间利用率很高，只有四面体间隙的密排结构。

原子密排层系由三角形、正方形或六角形组合起来的网格结构。网格结构通常可用一定的符号加以表示：取网格中的任一原子，依次写出围绕着它的多边形类型。图2.46为几种类型的原子密排层的网格结构。

图2.46　原子密排层的网格结构



（a）36 型　（b）63 型　（c）3·6·3·6型　（d）32 ·4·3·4型

拓扑密堆相的种类很多，已经发现的有拉弗斯相（如MgCu2 ，MgNi2 ，MgZn2 ，TiFe2 等），σ相（如FeCr，FeV，FeMo，CrCo，WCo等），μ相（如Fe7 W6 ，Co7 Mo6 等），Cr3 Si型相（如Cr3 Si，Nb3 Sn，Nb3 Sb等），R相（如Cr18 Mo31 Co51 等），P相（如Cr18 Ni40 Mo42 等）。下面简单介绍拉弗斯相和σ相的晶体结构。

（1）拉弗斯相。许多金属之间形成金属间化合物属于拉弗斯相。二元合金拉弗斯相的典型分子式为AB2 ，其形成条件为：

① 原子尺寸因素。A原子半径略大于B原子，其理论比值应为rA /rB =1.255，而实际比值约在1.05~1.68范围之间。

② 电子浓度。一定的结构类型对应着一定的电子浓度。

拉弗斯相的晶体结构有三种类型。它们的典型代表为MgCu2 ，MgZn2 和MgNi2 。它们相对应的电子浓度范围见表2.12所列。

表2.12　三种典型拉弗斯相的结构类型和电子浓度范围

典型合金 结构类型 电子浓度范围 属于同类的拉弗斯相举例

MgCu2 复杂立方 1.33~1.75 AgBe2 ，NaAu2 ，ZrFe2 ，CuMnZr，AlCu3 Mn2

MgZn2 复杂六方 1.80~2.00 CaMg2 ，MoFe2 ，TiFe2 ，TaFe2 ，AlNbNi，FeMoSi

MgNi2 复杂六方 1.80~1.90 NbZn2 ，HfCr2 ，MgNi2 ，SeFe2

以MgCu2 为例，其晶胞结构如图2.47（a）所示，共有24个原子，Mg原子（A）8个，Cu原子（B）16个。（110）面上原子的排列如图2.47（b）所示，可见在理想情况下，rA /rB =1.225。晶胞中原子半径较小的Cu位于小四面体的顶点，一正一反排成长链，从［111］方向看，是3·6·3·6型密排层，如图2.48（a）所示；而较大的Mg原子位于各小四面体之间的空隙中，本身又组成一种金刚石型结构的四面体网络，如图2.48（b）所示，两者穿插构成整个晶体结构。A原子周围有12个B原子和4个A原子，故配位多面体为CN16；而B原子周围是6个A原子和6个B原子，即CN12。因此，该拉弗斯相结构可看作由CN16与CN12两种配位多面体相互配合而成。

图2.47　MgCu2 立方晶胞中A，B原子的分布



图2.48　MgCu2 结构中A，B原子分别构成的层网结构



拉弗斯相是镁合金中的重要强化相。在高合金不锈钢和铁基、镍基高温合金中，有时也会以针状的拉弗斯相分布在固溶体基体上，当其数量较多时会降低合金性能，故应适当控制。

（2）σ相。σ相通常存在于过渡族金属元素组成的合金中，其分子式可写作AB或Ax By ，如FeCr，FeV，FeMo，MoCrNi，WCrNi，（Cr，Wo，W）x （Fe，Co，Ni）y 等。尽管σ相可用化学式表示，但其成分是在一定范围内变化，即也是以化合物为基的固溶体。

σ相具有复杂的四方结构，其轴比c/a≈0.52，每个晶胞中有30个原子，如图2.49所示。

图2.49　σ相的晶体结构



σ相在常温下硬而脆，它的存在通常对合金性能有害。在不锈钢中出现σ相会引起晶间腐蚀和脆性；在Ni基高温合金和耐热钢中，如果成分或热处理控制不当，则会发生片状的硬而脆的σ相沉淀，而使材料变脆，故应避免出现这种情况。

4. 超结构（有序固溶体）

对某些成分接近于一定的原子比（如AB或AB3 ）的无序固溶体中，当它从高温缓冷到某一临界温度以下时，溶质原子会从统计随机分布状态过渡到占有一定位置的规则排列状态，即发生有序化过程，形成有序固溶体。长程有序的固溶体在其X射线衍射图上会产生外加的衍射线条，这称为超结构线，所以有序固溶体通常称为超结构或超点阵。

（1）超结构的主要类型：超结构的类型较多，主要的几种见表2.13所列和图2.50所示。

表2.13　几种典型的超结构



图2.50　几种典型的超点阵结构



（a）Cu3 AuⅠ型超点阵　（b）CuAuⅠ型超点阵　（c）CuAuⅡ型超点阵　（d）β黄铜（CuZn）型超点阵　（e）Fe3 Al型超点阵　（f）MgCd3 型超点阵

（2）有序化和影响有序化的因素：有序化的基本条件是异类原子之间的相互吸引大于同类原子间的吸引作用，从而使有序固溶体的自由能低于无序态。

通常可用“长程有序度参数”S来定量地表示有序化程度：



式中，P为A原子的正确位置上（即在完全有序时此位置应为A原子所占据）出现A原子的几率，XA 为A原子在合金中的原子数分数。完全有序时，P=1，此时S=1；完全无序时，P=XA ，此时S=0。

图2.51　反相畴结构



从无序到有序的转变过程是依赖于原子迁移来实现的，即存在形核和长大过程。电镜观察表明，最初核心是短程有序的微小区域。当合金缓冷经过某一临界温度时，各个核心慢慢独自长大，直至相互接壤。通常将这种小块有序区域称为有序畴。当两个有序畴同时长大相遇时，如果其边界恰好是同类原子相遇而构成一个明显的分界面，称为反相畴界，反相畴界两边的有序畴称为反相畴，如图2.51所示。

影响有序化的因素有温度、冷却速度和合金成分等。温度升高，冷速加快，或者合金成分偏离理想成分（如AB或AB3 ）时，均不利于得到完全的有序结构。

5. 金属间化合物的性质和应用

金属间化合物由于原子键合和晶体结构的多样性，使得这种化合物具有许多特殊的物理、化学性能，已日益受到人们的重视，不少金属间化合物特别是超结构已作为新的功能材料和耐热材料正在被开发应用。现列举如下：

（1）具有超导性质的金属间化合物，如Nb3 Ge，Nb3 Al，Nb3 Sn，V3 Si，NbN等。

（2）具有特殊电学性质的金属间化合物，如InTe-PbSe，GaAs-ZnSe等在半导体材料中的应用。

（3）具有强磁性的金属间化合物，如稀土元素（Ce，La，Sm，Pr，Y等）和Co的化合物，具有特别优异的永磁性能。

（4）具有奇特吸释氢本领的金属间化合物（常称为储氢材料），如LaNi5 ，FeTi，R2 Mg17 和R2 Ni2 Mg15 等（R代表稀土La，Ce，Pr，Nd或混合稀土）是一种很有前途的储能和换能材料。

（5）具有耐热特性的金属间化合物，如Ni3 Al，NiAl，TiAl，Ti3 Al，FeAl，Fe3 Al，MoSi2 ，Nb Be12 ，ZrBe12 等，不仅具有很好的高温强度，并且在高温下具有比较好的塑性。

（6）耐蚀的金属间化合物，如某些金属的碳化物、硼化物、氮化物和氧化物等，在侵蚀介质中仍很耐蚀，若利用表面涂覆方法，可大大提高被涂覆件的耐蚀性能。

（7）具有形状记忆效应、超弹性和消振性的金属间化合物，如TiNi，CuZn，CuSi，MnCu，Cu3 Al等，已在工业上得到应用。

此外，LaB6 等稀土金属硼化物所具有的热电子发射性，Zr3 Al的优良中子吸收性等在新型功能材料的应用中显示了广阔的前景。





2.4　离子晶体结构


陶瓷材料属于无机非金属材料，是由金属与非金属元素通过离子键或兼有离子键和共价键的方式结合起来的。陶瓷的晶体结构大多属于离子晶体。

典型的离子晶体是元素周期表中ⅠA族的碱金属元素Li，Na，K，Rb，Cs和ⅦA的卤族元素F，Cl，Br，I之间形成的化合物晶体。这种晶体是以正负离子为结合单元的。例如，NaCl晶体是以Na+ 和Cl- 为单元结合成晶体的。它们的结合是依靠离子键的作用，即依靠正、负离子间的库仑作用。

为形成稳定的晶体还必须有某种近距的排斥作用与静电吸引作用相平衡。这种近距的排斥作用归因于泡利原理引起的斥力：当两个离子进一步靠近时，正负离子的电子云发生重叠，此时电子倾向于在离子之间作共有化运动。由于离子都是满壳层结构，故共有化电子必倾向于占据能量较高的激发态能级，使系统的能量增高，即表现出很强的排斥作用。这种排斥作用与静电吸引作用相平衡就形成稳定的离子晶体。

在人们对晶体结构进行长期的研究过程中，从大量的实验数据和结晶化学理论中，发现了离子化合物晶体结构的一些规律。在讨论典型的离子晶体结构前，先来讨论离子晶体的结构规则。





2.4.1　离子晶体的结构规则


鲍林（L. Pauling）在大量的实验基础上，应用离子键理论，归纳总结出离子晶体的结构规则如下。

1. 负离子配位多面体规则

鲍林认为：“在离子晶体中，正离子的周围形成一个负离子配位多面体，正负离子间的平衡距离取决于离子半径之和，而正离子的配位数则取决于正负离子的半径比。”这就是鲍林第一规则。这一规则是符合最小内能原理的。运用它，将离子晶体结构视为由负离子配位多面体按一定方式连接而成，正离子则处于负离子多面体的中央，故配位多面体才是离子晶体的真正结构基元。

为了降低晶体的总能量，正负离子趋向于形成尽可能紧密的堆积，即一个正离子趋向于以尽可能多的负离子为邻。因此，一个最稳定的结构应当有尽可能大的配位数，而这个配位数又取决于正、负离子半径的比值，如表2.14所列。另外，只有当正、负离子相互接触时，离子晶体的结构才稳定。因此，配位数一定时，R+ /R- 有一下限值，这就引入一个临界离子半径比值的概念。

离子晶体中，正离子的配位数通常为4和6，但也有少数为3，8，12。

表2.14　离子半径比（R+ /R- ）、配位数与负离子配位多面体的形状



（续表）



2. 电价规则

在一个稳定的离子晶体结构中，每个负离子的电价Z- 等于或接近等于与之邻接的各正离子静电键强度S的总和：



式中，Si 为第i种正离子静电键强度，Z+ 为正离子的电荷，n为其配位数。这就是鲍林第二规则，也称电价规则。

由于静电键强度实际是离子键强度，也是晶体结构稳定性的标志。在具有大的正电位的地方，放置带有大负电荷的负离子，将使晶体的结构趋于稳定。这就是鲍林第二规则所反映的物理实质。

3. 负离子多面体共用顶、棱和面的规则

在分析离子晶体中负离子多面体相互间的连接方式时，电价规则只能指出共用同一个顶点的多面体数，而没有指出两个多面体间所共用的顶点数。鲍林第三规则指出：“在一配位结构中，共用棱特别是共用面的存在，会降低这个结构的稳定性。对于电价高，配位数低的正离子来说，这个效应尤为显著。”

从几何关系得知，两个四面体中心间的距离，在共用一个顶点时设为1，则共用棱和共用面时，分别等于0.58和0.33；在八面体的情况下，分别为1，0.71和0.58。根据库仑定律，同种电荷间的斥力与其距离的平方成反比，这种距离的显著缩短，必然导致正离子间库仑斥力的激增，使结构稳定性大大降低。

4. 不同种类正离子配位多面体间连接规则

在硅酸盐和多元离子化合物中，正离子的种类往往有多种，可能形成一种以上的配位多面体。鲍林第四规则认为：“在含有两种以上正离子的离子晶体中，一些电价较高，配位数较低的正离子配位多面体之间，有尽量互不结合的趋势。”这一规则总结了不同种类正离子配位多面体的连接规则。

5. 节约规则

鲍林第五规则指出：“在同一晶体中，同种正离子与同种负离子的结合方式应最大限度地趋于一致。”因为在一个均匀的结构中，不同形状的配位多面体很难有效地堆积在一起。

鲍林规则虽是一个经验性的规则，但在分析、理解离子晶体结构时简单明了，突出了结构的特点。它不但适用于结构简单的离子晶体，也适用于结构复杂的离子晶体及硅酸盐晶体。





2.4.2　典型的离子晶体结构


离子晶体按其化学组成分为二元化合物和多元化合物。其中二元化合物中介绍AB型，AB2 型和A2 B3 型化合物；多元化合物中主要讨论ABO3 型和AB2 O4 型。

1. AB型化合物结构

a. CsCl型结构 　CsCl型结构是离子晶体结构中最简单的一种，属立方晶系简单立方点阵，Pm3m空间群。Cs+ 和Cl- 半径之比为0.169nm/0.181nm=0.933，Cl- 离子构成正六面体，Cs+ 在其中心，Cs+ 和Cl- 的配位数均为8，多面体共面连接，一个晶胞内含Cs+ 和Cl- 各一个，如图2.52所示。属于这种结构类型的有CsBr，CsI。

图2.52　CsCl型结构的立方晶胞



b. NaCl型结构 　自然界有几百种化合物都属于NaCl型结构，有氧化物MgO，CaO，SrO，BaO，CdO，MnO，FeO，CoO，NiO；氮化物TiN，LaN，ScN，CrN，ZrN；碳化物TiC，VC，ScC等；所有的碱金属硫化物和卤化物（CsCl，CsBr，Csl除外）也都具有这种结构。

NaCl属立方晶系，面心立方点阵，Fm3m空间群，Na+ 和Cl- 的半径比为0.525，Na+ 位于Cl- 形成的八面体空隙中，如图2.53所示。实际上，NaCl结构可以看成是两个面心立方结构，一个是钠离子的，一个是氯离子相互在棱边上穿插而成，其中每个钠离子被6个氯离子包围，反过来氯离子也被等数量的钠离子包围。每个晶胞的离子数为8，即4个Na+ 和4个Cl- 。

图2.53　NaCl型晶体结构



c. 立方ZnS型结构 　立方ZnS结构类型又称闪锌矿型（β-ZnS），属于立方晶系，面心立方点阵，空间群，如图2.54所示。从图中可以看出S2- 位于立方晶胞的顶角和面心上，构成一套完整的面心立方晶格，而Zn2+ 也构成了一套面心立方格子，在体对角线1/4处互相穿插。这可从图2.54（b）的投影图中清楚看到，这里所标注的数字是以Z轴晶胞的高度为100，其他离子根据各自的位置标注为75，50，25，0。

在闪锌矿的晶胞中，一种离子（S2- 或Zn2+ ）占据面心立方结构的结点位置，另一种离子（Zn2+ 或S2- ）则占据四面体间隙的一半。Zn2+ 配位数为4，S2- 的配位数也为4。四面体共顶连接（见图2.54（c））。理论上rZn2+ /rS2- 为0.414，配位数应为6，但Zn2+ 极化作用很强，S2- 又极易变形，因此，配位数降至4，一个S2- 被4个［ZnS4 ］四面体共用。

Be，Cd的硫化物，硒化物，碲化物及CuCl也属此类型结构。

图2.54　立方ZnS型结构



（a）晶胞结构　（b）（001）面上的投影图　（c）多面体图

图2.55　六方ZnS型结构



d. 六方ZnS型结构 　六方ZnS型又叫纤锌矿型，属六方晶系，P63 mc空间群，晶体结构如图2.55所示。

从图中可看出每个晶胞内包含4个离子，其坐标为：



这个结构可以看成较大的负离子构成hcp结构，而Zn2+ 占据其中一半的四面体空隙，构成了［ZnS4 ］四面体。由于离子间极化的影响，使配位数由6降至4，故每个S2- 被4个［ZnS4 ］四面体共用，且4个四面体共顶连接。

属于这种结构类型的有ZnO，ZnSe，AgI，BeO等。

2. AB2 型化合物结构

a. CaF2 （萤石）型结构 　CaF2 属立方晶系，面心立方点阵，Fm3m空间群，其结构如图2.56所示，正负离子数比为1∶2。

图2.56　萤石（CaF2 ）型结构



（a）晶胞图　（b）［CaF8 ］多面体图　（c）［FCa4 ］多面体图

从图中可看出，Ca2+ 处在立方体的顶角和各面心位置，形成面心立方结构。F- 离子位于立方体内8个小立方体的中心位置，即填充了全部的四面体空隙，构成了［FCa4 ］四面体，见图2.56（c），配位数为4。若F- 作简单立方堆积，Ca2+ 填于半数的立方体空隙中，则构成［CaF8 ］立方体，故Ca2+ 的配位数为8，立方体之间共棱连接，见图2.56（b）。从空间结构看，Ca2+ 构成一套完整的面心立方结构，F- 构成了两套面心立方格子，它们在体对角线处互相穿插。属于CaF2 型结构的化合物有ThO2 ，CeO2 ，VO2 ，C-ZrO2 等。

b. TiO2 （金红石）型结构 　金红石是TiO2 的一种稳定型结构，属四方晶系，空间群，其结构如图2.57所示。每个晶胞有2个Ti4+ 离子，4个O2- 离子；正负离子半径比为0.45，其配位数分别为6和3，每个O2- 同时与3个Ti4+ 键合，即每3个［TiO6 ］八面体共用一个O2- ；而Ti4+ 位于晶胞的顶角和中心，即处在O2- 构成的稍有变形的八面体中心，这些八面体之间在（001）面上共棱边，但八面体间隙只有一半为钛离子所占据。

图2.57　金红石（TiO2 ）型结构



（a）负离子多面体图　（b）晶胞图

属于这类结构的还有GeO2 ，PbO2 ，SnO2 ，MnO2 ，VO2 ，NbO2 ，TeO2 及MnF2 ，FeF2 ，MgF2 等。

c. β-方石英（方晶石）型结构 　方晶石为SiO2 高温时的同素异构体，属立方晶系，其晶体结构如图2.58所示。Si4+ 离子占据全部面心立方结点位置和立方体内相当于8个小立方体中心的4个。每个Si4+ 同4个O2- 结合形成［SiO4 ］四面体；每个O2- 都连接2个对称的［SiO4 ］四面体，多个四面体之间相互共用顶点，并重复堆垛而形成β-方石英型结构，故与球填充模型相比，这种结构中的O2- 排列是很疏松的。

图2.58　β-方石英型结构



SiO2 虽有多种同素异构体，但其他的结构都可看成是由β-方石英的变形而得。石英晶体中由于具有较强的Si—O键及完整的结构，因此具有熔点高、硬度高、化学稳定性好等特点。

3. A2 B3 型化合物结构

以α-Al2 O3 为代表的刚玉型结构，是A2 B3 型的典型结构。

刚玉为天然α-Al2 O3 单晶体，呈红色的称红宝石（含铬），呈蓝色的称蓝宝石（含钛）。其结构属菱方晶系，空间群。正负离子的配位数分别为6和4，O2- 近似作密排六方堆积，Al3+ 位于八面体间隙中，但只填满这种空隙的2/3。铝离子的排列要使它们之间的距离最大，因此每三个相邻的八面体空隙，就有一个是有规则地空着的，这样六层构成一个完整的周期，如图2.59所示。按电价规则，每个O2- 可与4个Al3+ 键合，即每一个O2- 同时被4个［AlO6 ］八面体所共有；Al3+ 与6个O2- 的距离有区别，其中3个距离较近为0.189nm，另外3个较远为0.193nm。每个晶胞中有4个Al3+ 和6个O2- 。

图2.59　α-Al2 O3 的结构



（a）晶格结构　（b）密堆积模型

刚玉性质极硬，莫氏硬度9，不易破碎，熔点2050℃，这与结构中Al—O键的结合强度密切相关。属于刚玉型结构的化合物还有Cr2 O3 ，α-Fe2 O3 ，α-Ga2 O3 等。

4. ABO3 型化合物结构

a. CaTiO3 （钙钛矿）型结构 　钙钛矿又称灰钛石，系以CaTiO3 为主要成分的天然矿物，理想情况下为立方晶系，在低温时转变为正交晶系，PCmm空间群。

图2.60为理想钙钛矿型结构的立方晶胞。Ca2+ 和O2- 构成fcc结构，Ca2+ 在立方体的顶角，O2- 在立方体的六个面心上；而较小的Ti4+ 填于由6个O2- 所构成的八面体［TiO6 ］空隙中，这个位置刚好在由Ca2+ 构成的立方体的中心。由组成得知，Ti4+ 只填满1/4的八面体空隙。［TiO6 ］八面体群相互以顶点相接，Ca2+ 则填于［TiO6 ］八面体群的空隙中，并被12个O2- 所包围，故Ca2+ 的配位数为12，而Ti4+ 的配位数为6，见图2.60（b）所示。

图2.60　钙钛矿型结构



（a）晶胞结构　（b）配位多面体的连接和Ca2+ 配位数为12的情况

从鲍林规则得知：Ti—O离子间的静电键强度S为，而Ca—O离子间的S为，每个O2- 被2个［TiO6 ］八面体和4个［CaO12 ］十四面体所共用，O2- 的电价为，即饱和，结构稳定。

属于钙钛矿型结构的还有BaTiO3 ，SrTiO3 ，PbTiO3 ，CaZrO3 ，PbZrO3 ，SrZrO3 ，SrSnO3 等。

b. 方解石（CaCO3 ）型结构 　方解石属菱方晶系，空间群，其结构如图2.61所示。每个晶胞有4个Ca2+ 和4个［CO3 ］2- 络合离子。每个Ca2+ 被6个［CO3 ］2- 所包围，Ca2+ 的配位数为6；络合离子［CO3 ］2- 中3个O2- 作等边三角形排列，C4+ 在三角形之中心位置，C—O间是共价键结合；而Ca2+ 同［CO3 ］2- 是离子键结合。［CO3 ］2- 在结构中的排布均垂直于三次轴。

图2.61　方解石型结构



属于方解石型结构的还有MgCO3 （菱镁矿），CaCO3 ·MgCO3 （白云石）等。

5. AB2 O4 型化合物结构

AB2 O4 型化合物中最重要的化合物是尖晶石（MgAl2 O4 ）。

MgAl2 O4 结构如图2.62所示，属立方晶系，面心立方点阵，Fd3m空间群。每个晶胞内有32个O2- ，16个Al3+ 和8个Mg2+ 离子。O2- 呈面心立方密排结构，Mg2+ 的配位数为4，处在氧四面体中心；Al3+ 的配位数为6，居于氧八面体空隙中，其结构颇为复杂。为了清楚起见，可把这种结构看成由8个立方亚晶胞所组成，如图2.63所示，它们在结构上又可分甲、乙两种类型。在甲型立方亚胞中，Mg2+ 位于单元的中心和4个顶角上（相应于晶胞的角和面心），4个O2- 分别位于各条体对角线上距临空的顶角1/4处。在乙型立方亚胞中，Mg2+ 处在4个顶角上，4个O2- 位于各条体对角线上距Mg2+ 顶角的1/4处，而Al3+ 位于4条体对角线上距临空顶角的1/4处。若把MgAl2 O4 晶格看作是O2- 立方最密排结构，八面体间隙有一半被Al3+ 所填，而四面体间隙则只有1/8被Mg2+ 所填。



图2.62　尖晶石的单位晶胞 图2.63　MgAl2 O4 结构中的小单元

按电价规则，，这样每个O2- 离子的电价要由4个正离子提供，其中3个为Al3+ ，1个为Mg2+ ，即3个［AlO6 ］八面体与1个［MgO4 ］四面体共顶连接，电价饱和，结构稳定。而且结构中的Al—O键，Mg—O键均为较强的离子键，故结合牢固，硬度高，熔点高（2135℃），化学稳定性好。

属于尖晶石型结构的还有ZnFe2 O4 ，CdFe2 N4 ，FeAl2 O4 ，CoAl2 O4 ，NiAl2 O4 ，MnAl2 O4 和ZnAl2 O4 等。





2.4.3　硅酸盐的晶体结构


硅酸盐晶体是构成地壳的主要矿物，它们也是制造水泥、陶瓷、玻璃、耐火材料的主要原料。

硅酸盐的成分复杂，结构形式多种多样。但硅酸盐的结构主要由三部分组成，一部分是由硅和氧按不同比例组成的各种负离子团，称为硅氧骨干，这是硅酸盐的基本结构单元，另外两部分为硅氧骨干以外的正离子和负离子。因此，硅酸盐晶体结构的基本特点可归纳如下：

图2.64　［SiO4 ］4- 四面体



（1）构成硅酸盐的基本结构单元是硅和氧组成的［SiO4 ］4- 四面体，如图2.64所示。在［SiO4 ］4- 中，4个氧离子围绕位于中心的硅离子，每个氧离子有一个电子可以和其他离子键合。硅氧之间的平均距离为0.160nm，这个值比硅氧离子半径之和要小，说明硅氧之间的结合除离子键外，还有相当数量的共价键，一般视为离子键和共价键各占50%。

（2）按电价规则，每个O2- 最多只能为两个［SiO4 ］4- 四面体所共有。如果结构中只有一个Si4+ 提供给O2- 电价，那么O2- 的另一个未饱和的电价将由其他正离子如Al3+ ，Mg2+ ……提供，这就形成了各种不同类型的硅酸盐。

（3）按鲍林第三规则，［SiO4 ］4- 四面体中未饱和的氧离子和金属正离子结合后，可以相互独立地在结构中存在，或者可以通过共用四面体顶点彼此连接成单链、双链或成层状、网状的复杂结构，但不能共棱和共面连接，否则结构不稳定（见图2.65），且同一类型硅酸盐中，［SiO4 ］4- 四面体间的连接方式一般只有一种。

图2.65　［SiO4 ］4- 四面体相互连接



（a）共顶点连接　（b）共棱连接　（c）共面连接

（4）［SiO4 ］4- 四面体中的Si—O—Si结合键通常并不是一条直线，而是呈键角为145°的折线。

所以，硅酸盐结构是由［SiO4 ］4- 四面体结构单元以不同方式相互连成的复杂结构。因此其分类不能按化学上的正、偏硅酸盐来分，而是按照［SiO4 ］4- 的不同组合，即按［SiO4 ］4- 四面体在空间发展的维数来分。下面即来简单介绍孤岛状、组群状、链状、层状和架状硅酸盐的晶体结构。

1. 孤岛状硅酸盐

所谓孤岛状结构，是指在硅酸盐晶体结构中，［SiO4 ］4- 四面体是以孤立状态存在，共用氧数为零，即一个个［SiO4 ］4- 四面体只通过与其他正离子连接，而使化合价达到饱和时，就形成了孤立的或岛状的硅酸盐结构，又称原硅酸盐。正离子可是Mg2+ ，Ca2+ ，Fe2+ ，Mn2+ 等金属离子。

属于孤岛状硅酸盐结构的矿物有镁橄榄石Mg2 ［SiO4 ］，锆英石Zr［SiO4 ］等。下面即以镁橄榄石为例说明该结构的特点。镁橄榄石Mg2 ［SiO4 ］属正交晶系，P6nm空间群。每个晶胞中有4个“分子”，28个离子。其中有8个镁离子，4个硅离子和16个氧离子。图2.66为镁橄榄石结构在（100）面投影图。为醒目起见，位于四面体中心的Si4+ 未画出。其结构的主要特点如下：

（1）各［SiO4 ］4- 四面体是单独存在的，其顶角相间地朝上朝下；

（2）各［SiO4 ］4- 四面体只通过O—Mg—O键连接在一起；

（3）Mg2+ 离子周围有6个O2- 离子位于几乎是正八面体的顶角，因此整个结构可以看成是由四面体和八面体堆积而成的；

（4）O2- 离子近似按照六方排列，这是由于氧离子与大多数其他离子相比尺寸较大的缘故。氧离子成密堆积结构是许多硅酸盐结构的一个特征。

二价铁离子Fe2+ 和钙离子Ca2+ 可以取代镁橄榄石中的Mg2+ ，而形成（Mg，Fe）2 ［SiO4 ］或（Ca，Mg）2 ［SiO4 ］橄榄石。

镁橄榄石结构紧密，静电键也很强，结构稳定，熔点高达1890℃，是碱性耐火材料中的重要矿物相。

图2.66　镁橄榄石结构在（100）面投影图



2. 组群状硅酸盐晶体结构

组群状结构是指由［SiO4 ］4- 通过共用1个或2个氧（桥氧）相连成的含成对、3节、4节或6节硅氧团组群（见图2.67）。这些组群之间再由其他正离子按一定的配位形式构成硅酸盐结构。下面以绿柱石Be3 Al2 ［Si6 O18 ］为例来说明这类结构的特点。

图2.67　孤立的有限硅氧四面体群的各种形状



绿柱石Be3 Al2 ［Si6 O18 ］结构属六方晶系，P6/mcc空间群。图2.68是其晶胞投影。其基本结构单元是6个硅氧四面体形成的六节环，这些六节环之间靠Al3+ 和Be2+ 离子连接，Al3+ 的配位数为6，与硅氧网络的非桥氧形成［AlO6 ］八面体；Be2+ 配位数为4，构成［BeO4 ］四面体。环与环相叠，上下两层错开30°。从结构上看，在上下叠置的六节环内形成了巨大的通道，可储有K+ ，Na+ ，Cs+ 离子及H2 O分子，使绿柱石结构成为离子导电的载体。

图2.68　绿柱石的结构



具有优良抗热、抗振性能的堇青石Mg2 Al3 ［AlSi5 O18 ］的结构与绿柱石相似，只是在六节环中有一个［SiO4 ］四面体中的Si4+ 被Al3+ 所取代，环外的（Be3 Al2 ）被（Mg2 Al3 ）所取代而已。

3. 链状硅酸盐

［SiO4 ］4- 四面体通过桥氧的连接，在一维方向伸长成单链或双链，而链与链之间通过其他正离子按一定的配位关系连接就构成了链状硅酸盐结构（见图2.69）。

图2.69　链状硅酸盐结构



（a）单链　（b）双链

单链结构单元的分子式为。一大批陶瓷材料具有这种单链结构，如顽辉石Mg［SiO3 ］，透辉石CaMg［Si2 O6 ］，锂辉石LiAl［Si2 O6 ］，顽火辉石Mg2 ［Si2 O6 ］。在单链状结构中由于Si—O键比链间M—O键强得多，因此链状硅酸盐矿物很容易沿链间结合较弱处裂成纤维。

双链的结构单元分子式为。透闪石Ca2 Mg5 ［Si4 O11 ］2 （OH）2 ，斜方角闪石（Mg，Fe）7 ［Si4 O11 ］2 （OH）2 ，硅线石Al［AlSiO5 ］和莫来石Al［Al1+x ·Si1-x O5-x/2 ］（x=0.25~0.40） 及石棉类矿物都属双链结构。

4. 层状结构硅酸盐

［SiO4 ］4- 四面体的某一个面（由3个氧离子组成）在平面内以共用顶点的方式连接成六角对称的二维结构，即为层状结构。它多为二节单层，即以两个［SiO4 ］4- 四面体的连接为一个重复的周期，且它有1个氧离子处于自由端，价态未饱和，称为活性氧，它将与金属离子（如Mg2+ ，Al3+ ，Fe2+ ，Fe3+ ，Mn3+ ，Li+ ，Na+ ，K+ 等）结合而形成稳定的结构，如图2.70所示。在六元环状单层结构中，Si4+ 分布在同一高度，单元大小可在六元环层中取一个矩形，结构单元内氧与硅之比为10∶4，其化学式可写成［Si4 O10 ］4- 。

图2.70　层状硅酸盐中的四面体



当活性氧与其他负离子一起与金属正离子如Mg2+ ，Ca2+ ，Fe2+ ，Al3+ 等相连接时，构成了［Me（O，OH）6 ］八面体层。它与四面体层相连接就构成双层结构；八面体层的两侧各与四面体层结合的硅酸盐结构称为三层结构。

在层状硅酸盐结构中，层内Si—O键和Me—O键要比层与层之间分子键或氢键强得多，因此这种结构容易从层间剥离，形成片状解理。

具有层状结构的硅酸盐矿物高岭土Al4 ［Si4 O10 ］（OH）8 为典型代表，此外还有滑石Mg3 ［Si4 O10 ］（OH）2 ，叶蜡石Al2 ［Si4 O10 ］（OH）2 ，蒙脱石（Mx ·nH2 O）（Al2-x Mgx ）［Si4 O10 ］（OH）2 等。

5. 架状硅酸盐

当［SiO4 ］4- 四面体连成无限六元环状，层中未饱和氧离子交替指向上或向下，把这样的层叠置起来，使每两个活性氧为一个公共氧所代替，就可以得到架状结构硅酸盐。这个结构的特点是每个［SiO4 ］4- 四面体中的氧离子全部被共用。因此，架状结构的硅氧结构单元化学式为SiO2 。

典型的架状结构硅酸盐是石英及其各变种（见图2.58），还有长石（K，Na，Ca）［AlSi3 O8 ］，霞石Na［AlSiO4 ］和沸石Na［AlSi2 O6 ］·H2 O等。





2.5　共价晶体结构


元素周期表中Ⅳ，Ⅴ，Ⅵ族元素、许多无机非金属材料和聚合物都是共价键结合。由于共价晶体中相邻原子通过共用价电子形成稳定的电子满壳层结构，因此，共价晶体的共同特点是配位数服从8-N法则，N为原子的价电子数，这就是说结构中每个原子都有8-N个最近邻的原子。这一特点就使得共价键结构具有饱和性。另外，共价晶体中各个键之间都有确定的方位，即共价键有着明显的方向性，这也导致共价晶体中原子的配位数要比金属型和离子型晶体的小。

共价晶体最典型代表是金刚石结构，如图2.71所示。金刚石是碳的一种结晶形式。这里，每个碳原子均有4个等距离（0.154nm）的最近邻原子，全部按共价键结合，符合8-N规则。其晶体结构属于复杂的面心立方结构，碳原子除按通常的fcc排列外，立方体内还有4个原子，它们的坐标分别为，相当于晶体内其中4个四面体间隙中心的位置。故晶胞内共含8个原子。实际上，该晶体结构可视为两个面心立方晶胞中的一个沿着另一个的体对角线相对位移距离穿插而成。

图2.71　金刚石型结构



（a）共价键　（b）晶胞　（c）原子在底面上的投影

具有金刚石型结构的还有α-Sn，Si，Ge。另外，SiC，闪锌矿（ZnS）等晶体结构与金刚石结构也完全相同，只是在SiC晶体中硅原子取代了复杂立方晶体结构中位于四面体间隙中的碳原子，即原有的一半碳原子占据的位置被Si原子取代；而在闪锌矿（ZnS）中，S离子取代了fcc结点位置的碳原子，Zn离子则取代了4个四面体间隙中的碳原子而已。

图2.72为As，Sb，Bi的晶体结构。它属菱方结构（A7），配位数为3，即每个原子有3个最近邻的原子，以共价键方式相结合并形成层状结构，层间具有金属键性质。

图2.72　第ⅤA族元素As，Sb，Bi的晶体结构



图2.73为Se，Te的三角晶体结构（A8）。它的配位数为2，每个原子有2个近邻原子，以共价键方式相结合。原子组成呈螺旋形分布的链状结构。

图2.73　Se和Te的晶体结构





2.6　聚合物的晶态结构


聚合物聚集态结构也称三次结构。它是指在分子间力作用下大分子相互敛集在一起所形成的组织结构。聚合物聚集态结构分为晶态结构和非晶态（无定形）结构两种类型，且有两个不同于低分子物质聚集态的明显特点：

（1）聚合物晶态总是包含一定量的非晶相；

（2）聚合物聚集态结构不但与大分子链本身的结构有关，如聚合物一次和二次结构规则，简单的及分子间作用力强的大分子有利于结晶，分子链越长，则结晶越困难，而且还强烈地依赖外界条件，如温度对结晶过程有很大影响，应力也可加速结晶。

也正因为是大分子结构的缘故，带来高分子结晶结构的特征，例如，高分子的结晶是分子的结晶；结晶速度慢和结晶不完整性；晶内存在大量的缺陷；一个大分子可以贯穿若干个晶胞，甚至可从结晶区到非晶区再穿入结晶区等，这就使其晶态结构要比小分子复杂得多。





2.6.1　聚合物的晶体形态


聚合物的晶态多种多样，主要有单晶、片晶、球晶、树枝状晶、孪晶、纤维状晶和串晶等。

1. 高分子单晶

通常只能在特殊条件下得到高分子单晶。例如，从浓度在0.01%以下的极稀溶液中缓慢结晶可以获得具有规则外形的薄片状晶体。在电镜下观察到它们的厚度通常在10nm左右，大小从几个微米至几十微米，甚至更大。

2. 高分子球晶

球晶是高分子多晶体的一种主要形式，它可以从浓溶液或熔体冷却结晶时获得。当它的生长不受阻碍时其外形呈球状。其直径通常在0.5至100μm之间，大的甚至可达cm数量级。较大的球晶（5μm以上）很容易在光学显微镜下观察到。

球晶的光学特征是可以在偏光显微镜下观察到黑十字消光图案（Maltese Cross），有时在消光黑十字上还重叠有一系列同心圆环状消光图案。

对球晶的生长过程，已进行了很多研究。图2.74形象地描绘了球晶生长各阶段的情况。成核初始阶段它只是一个多层片晶（见图2.74（a）），然后逐渐向外张开生长（见图2.74（b），（c）），不断分叉生长成捆束状形式（见图2.74（d）），最后形成球状晶体（见图2.74（e））。实际上这还属早期阶段，最后的球晶通常还要大得多。详细的球晶结构示意图见图2.75。

图2.74　球晶生长过程示意图



图2.75　球晶结构的详细示意图



3. 高分子树枝状晶

当结晶温度较低或溶液浓度较大，或相对分子质量过大时，高分子从溶液析出结晶时不再形成单晶，结晶的过度生长会产生较复杂的结晶形式。这时高分子的扩散成为结晶生长的控制因素，突出的棱角在几何学上将比生长面上邻近的其他点更为有利，能从更大的立体角接受结晶分子，所以在棱角处倾向于在其余晶粒前头向前生长变细变尖，更增加树枝状生长的倾向，最终形成树枝状晶。

4. 高分子串晶

图2.76　串晶的结构示意图



串晶也称Shish-Kabab结构。最早是在高分子溶液边搅拌边结晶中形成的。在电子显微镜下观察，串晶貌如串珠，因而得名。这种高分子串晶具有伸直链结构的中心线，中心线周围间隔地生长着折叠链的晶片，其模型见图2.76。搅拌速度越快，高分子在结晶过程中受到的切应力就越大，所形成的串晶中伸直链晶体的比例就越大，晶体的熔点也增高。这种晶体因具有伸直链结构的中心线，所以提供了材料的高强度、抗溶剂和耐腐蚀等优良性能。例如聚乙烯串晶的断裂强度为374.4MPa，伸长率为22%，弹性模量相当于普通聚乙烯纤维的6倍，达1999.2MPa。在高速挤出淬火所获得的高分子薄膜中也发现有串晶结构，这种薄膜的模量和透明度提高很大。所以高分子串晶的发现，对了解纤维纺丝和薄膜成型等工艺过程中结构与性能的关系具有实际意义。

5. 伸直链晶体

高分子在高温高压下结晶时，有可能获得由完全伸展的高分子链平行规则排列而成的伸直链片晶，片晶厚度与分子链的长度相当。例如，聚乙烯在温度高于200℃，压力大于405.3MPa下进行结晶时，就得到伸直链片晶。所得到的片晶熔点为140.1℃，结晶度为97%，密度超过0.99g/cm3 。片晶厚度达103 nm~104 nm，基本上等于伸直了的分子链长度。厚度与相对分子质量分布相当，而且不随热处理条件的变化而变化。所以现在认为伸直链结构是高分子中热力学上最稳定的一种聚集态结构。





2.6.2　聚合物晶态结构的模型


随着人们对高分子晶体的认识逐渐深入，在实验的基础上提出了各种各样的模型，试图解释观察到的各种实验现象，进而探讨结晶结构与高分子性能之间的关系。

（1）缨状微束模型。它是Bryant在1947年提出的。他们用X射线研究了很多结晶型高分子，结果否定了以往关于高分子无规线团杂乱无章的聚集态概念，证明不完善结晶结构的存在，并认为结晶高分子中晶区与非晶区互相穿插同时存在，见图2.77。这个模型有时也称为两相模型。它解释了X射线衍射和其他很多实验观察的结果，如高分子的密度比晶胞的密度小是因为两相共存的结果；高分子拉伸后，由于微晶的取向使得X射线衍射图上出现圆弧形；由于微晶大小的差异使得结晶高分子在熔融时存在一定大小的熔限；由于非晶区比晶区的可渗透性大，造成化学反应和物理作用的不均匀性；拉伸高分子的光学双折射现象是由于非晶区中分子链取向的结果。

图2.77　半结晶高分子的缨状微束模型示意图



（2）折叠链模型。折叠链模型是在聚合物晶体中，大分子链以折叠的形式堆砌起来的，如图2.78所示。

图2.78　Keller近邻规则折叠链结构模型



（3）伸直链模型。对聚乙烯和聚四氟乙烯等不带侧基的高分子化合物，在极高压下结晶的大分子链垂直排列在片晶中。

（4）串晶的结构模型。它是伸直链和折叠链的组合结构。

（5）球晶的结构模型。多层片晶是聚合物中常见的一种结构单元。若大量多层片晶以晶核为中心，以相同的速率辐射型生长，则形成球状多晶聚合体。

（6）Hosemann模型。由于各种结晶模型都有其片面性，为此R. Hosemann综合了各种结晶模型，提出了一种折中的模型，见图2.79。它综合了在高分子晶态结构中所可能存在的各种形态。因而特别适用于描述半结晶高分子中复杂的结构形态。

图2.79　霍斯曼（Hosemann）模型





2.6.3　聚合物晶体的晶胞结构


具有各种构象的分子链如何被堆砌到晶格中去，通过电镜和X射线衍射实验可进一步研究聚合物的晶胞结构。

聚合物晶胞中，沿大分子链的方向和垂直于大分子链方向的原子间距是不同的，使得聚合物不能形成立方晶系。由X射线结构分析，可以求出晶胞的具体参数和晶体的类型。一般取大分子链的方向为晶胞的c轴。晶胞结构和参数与大分子链的化学结构、构象及结晶条件有关。例如，聚乙烯的稳定晶型是正交晶系，但拉伸时能形成三斜或单斜晶型；全同立构聚丙烯在不同的温度下结晶，可形成单斜、六方和菱方三种晶型。

图2.80为聚乙烯的晶体结构。右图为与聚乙烯结晶的纤维轴（c轴）平行的平面上和垂直平面上的投影。若从纤维轴方向上看分子链的堆砌时，则分子链的水准线全部一致。聚乙烯的晶格属斜方晶系，晶格常数a为0.736nm，b为0.492nm，c为0.253nm；两条分子链贯穿一个晶胞。

图2.80　聚乙烯分子的形态和在晶胞中的排列



图2.81为纤维素葡萄糖单元的晶体结构。它属单斜晶系，（a）图为垂直b轴的平面投影，（b）图为垂直a轴的平面投影。（a）图中每个晶胞贯穿两条平行于b轴，且上下呈相反方向的分子链。各条分子链中的所有原子间的距离相当于主价键的长度，C—C键为0.154nm，C—O键为0.145nm。位于晶胞中央和角上的分子链，沿a轴方向形成氢链，两个羟基间的距离为0.26nm，即只要把这两条分子链的高度上下错开半个葡萄糖剩基，氢链就可形成。

图2.81　纤维素葡萄糖单元在晶胞中的排列



图2.82为尼龙类的晶体结构。尼龙6晶胞两侧的分子链与中央的分子链成反向平行，所有的酰胺基都参与氢键的形成。在与此相应的尼龙77的结晶中，单键HN—CH2 和CH2 —CO的内旋转角，由T型移动了位置而采取缩短的（γ型）构象，因此所有的酰胺基仍然能建立氢键。尼龙66与尼龙77不同，虽然具有完全伸直的（α型）构象，但薄片平面内分子链的水平线相继错开，同时，薄片间的薄片水平面也依次错开，并由此形成氢键。

图2.82　尼龙类的结晶结构中分子薄片的形成



（图中：点线表示氢键，虚线表示一个晶胞）

（a）尼龙6（反向平行）　（b）尼龙66　（c）尼龙77（γ型）

图2.83为间同立构型聚氯乙烯的晶体结构。

图2.83　聚氯乙烯的结晶结构



（图中：大圆圈表示氯原子的位置，点线表示范德瓦耳斯接触，虚线表示属于斜方晶系的晶胞，晶格常数a=1.06nm，b=0.54nm，c（纤维周期）=0.51nm。）

图2.84为全同立构型聚丙烯的晶体结构。

图2.84　聚丙烯分子的形态和在晶胞中的排列



一些聚合物在25℃的晶胞参数和结构如表2.15所列。

表2.15　某些高分子化合物在25℃的晶胞参数和晶体形状



①　由于取代基的形状和大小不同，以及取代基的极性不同，有时一个等同周期中可形成多个螺旋，如8/5就表示它由8个结构单元旋转5圈形成的一个等同周期。





2.7　准晶态结构


准晶（quasicrystal）是准周期性晶体的简称，它是一种介于晶态和非晶态之间的新的原子聚集状态的固态结构。

从“2.1　晶体学基础”一节中得知：原子呈三维周期有序排列的晶体不可能有5次及高于6次的对称轴，因为它们不能满足平移对称的条件。但是，随着近代材料制备技术的发展，谢特曼（Shechtman）等人于1984年报道了在快冷Al86 Mn14 合金的电子衍射图中发现了具有二十面体对称性的斑点分布，斑点的明锐程度不亚于晶体情况，说明其中含有5次对称轴的结构，如图2.85所示。这种不符合晶体的对称条件、但呈一定的周期性有序排列的类似于晶态的固体被称为准晶。

图2.85　AlMn合金的电子衍射图



准晶态的结构既不同于晶体，也不同于非晶态。准晶态结构有多种形式，有一维准晶、二维准晶和二十面体对称的三维准晶等。至于如何描绘准晶态结构，由于它不能通过平移操作实现周期性，故不能如晶体那样取一个晶胞来代表其结构，目前较常用的是以拼砌花砖方式的模型来表征准晶态结构。有关准晶态的结构和拼砌将在9.2节中详细讨论。

除了少数准晶为稳态相之外，大多数准晶相均属亚稳态结构，它们主要通过快冷方法形成，此外经喷涂、离子轰击或气相沉积等途径也能形成准晶。目前已在数十种合金系中发现了准晶，除了5次对称，还有8，10，12次对称轴结构。





2.8　液晶态结构


某些物质在熔融态或被溶剂溶解之后，尽管失去固态物质的刚性，却获得了液体的易流动性，并保留着部分晶态物质分子的各向异性有序排列，形成一种兼有晶体和液体的部分性质的中间态，这种由固态向液态转化过程中存在的取向有序流体称为液晶（liquid-crystalline）。

液晶现象最早在1889年由奥地利植物学家赖尼策尔（Reinitzer）对苯甲酸胆甾醇酯加热时发现，在145℃下该固体熔融为白色浑浊液体，它很像晶体，具有光学的各向异性和双折射性质；而当这种液体再加热到179℃时，又转变为各向同性的清澈透明液体。

由于液晶材料的特殊结构致使它的一些物理性能呈现出各向异性，而且其分子取向分布易通过外加的场强控制，所以液晶材料在光学记录、贮存材料，特别是在液晶显示器（LCD）技术中得到重要的应用。此外，由取向液晶聚合物获得高性能的纤维材料方面也备受人们的青睐。





2.8.1　液晶的分子结构特征与分类


能够形成液晶的物质通常具有刚性分子结构，其分子的长度和宽度的比例R≥1，呈棒状或近似棒状的构象，其摩尔质量一般在0.2~0.5kg/mol之间。一般把这样的结构部分称为液晶原或介原，而且这类刚性的液晶原几乎无一例外地都连有一个或几个柔性的分子链，如同“尾巴”一样；除了刚性结构和柔性“尾巴”外，同时它还具有在液态下维持分子的某种有序排列所必需的结构因素，这样的结构特征常与分子中含有对位苯撑、强极性基团和高度可极化基团或氢键有关。刚性晶原和极性基团是分子在液态仍保留一定有序性的必要条件，而柔性“尾巴”使体系具有液体的形变能力和流动性。

至于高分子液晶按其液晶原所处的位置，则大致可以分为主链型液晶、侧链型液晶和不含刚性液晶原的液晶高分子等。

形成液晶聚合物的单体结构可分为双亲的（amphiphilic）和非双亲的（nonamphiphilic）两大类分子。双亲类分子是指兼具疏水和亲水作用的单体分子。双亲性液晶分子的形状像一个长蝌蚪，其一端是一个亲水的极性头，另一端是疏水的非极性链，例如肥皂、正壬酸钾、磷酸、多肽的溶液都可呈液晶态。由双亲分子聚合得到的液晶聚合物毕竟只有少数，绝大多数为非双亲分子的液晶聚合物。非双亲分子则是一些几何形状不对称的刚性或半刚性的单体分子。它又分两种：一种是棒状结构，属于“筷型”（nematic），这种分子的长度和宽度比，即轴比R1，具有这种结构的液晶种类最多，例如4，4‘-二甲氧基氧化偶氮苯：分子的长宽比R≈2.6，长厚比R′≈5.2；另一种是平面结构，属于“碟型”（discoic），中间的碟包括各种芳环、稠环、杂环和酞菁等化合物。

另外，按照液晶形成的方式和性能，又可将液晶分为溶致型（lyotropic）液晶和热致型（thermotropic）液晶两大类。溶致型液晶系两种或两种以上组分形成的液晶，其中一种是水或其他极性溶剂，如溶解在浓硫酸中的聚对苯二甲酰对苯二胺是一种典型的溶致型液晶聚合物。当它在溶液中达到某一临界浓度以上时才呈现液晶态，且可在一个浓度范围内存在。溶致型液晶在生物系统中大量存在，生物膜就具有液晶的特征。最常见的溶致液晶有肥皂水、洗衣粉溶液和表面活化剂溶液等。

热致型液晶是单成分的纯化合物或均匀混合物在加热至熔点以上的某一个温度范围呈现液晶性能。近年来，发现许多芳族共聚酯在熔点以上某个温度区具有热致型液晶的特性。





2.8.2　液晶的结构


根据液晶分子的排列形式和有序性的不同，液晶主要有四种不同的结构类型，即近晶型、向列型、胆甾型和柱状型，如图2.86所示。

1. 近晶型结构

近晶型液晶具有较高的有序态，系层状结构，是所有液晶中最接近结晶结构的一类，故有近晶型之称。近晶型液晶分子分布的示意图参看图2.86（a），这里，棒状分子依靠所含官能团提供的垂直于分子长轴方向的强有力的相互作用，平行排列成层片状结构，分子的长轴垂直于层片平面。在层内，分子排列保持着二维有序性，分子可以在层内活动，但不能来往于各层之间，因此柔性的二维分子薄片层之间可互相滑动，而垂直于层片方向的流动则困难得多。该结构决定了其黏度呈现各向异性，只是通常各部分的层片取向并非统一，因而近晶型液晶在各个方向上一般都是非常粘滞的。

2. 向列型结构

向列型液晶分子分布的示意图见图2.86（b）。这里，棒状分子的长轴方向倾向于沿一个共同的主轴平行排列，但它们的重心排列则是无序的，因而呈现一维有序性，并且这些分子的长轴方向是到处都在发生着连续的变化。在外力作用下，由于这些棒状分子容易沿流动方向取向，并可在流动取向中互相穿越，因此，向列型液晶均有较大的流动性。

3. 胆甾型结构

胆甾型液晶分子分布的示意图见图2.86（c）。由于属于这类液晶的物质中，许多是胆甾醇的衍生物，故因此而得名。在这类液晶中，长形分子基本上是扁平的，依靠端基的相互作用，彼此平行排列成层状结构，但它们的长轴是在层片平面上的。层内分子排列与向列型的相似，而相邻两层间，分子长轴的取向，由于伸出层片平面外的光学活性基团的作用，而依次规则地扭转一定角度，层层累加而形成螺旋面结构。分子的长轴方向在旋转360°后复原，这两个取向相同的分子层之间的距离，称为胆甾型液晶的螺距，它是表征该液晶的一个重要物理量。由于这些扭转的分子层的作用，因此当白光射入时会反射，光发生色散，透射光发生偏振旋转，使胆甾型液晶具有彩虹般的颜色和极高的旋光本领等优越的光学性能。

4. 柱状型结构

柱状型液晶分子分布的示意图见图2.86（d）。在低温或高浓度下盘状分子可以形成这样的柱状型液晶。它比由盘状分子组成的向列型液晶更有序。在柱状结构中，盘状分子堆垛成柱体，这些柱体形成二维长程有序的六角形排列，而在柱内分子仅像液体那样面对面堆垛。

除上述几种主要的液晶结构外，还有立方相液晶、盘状液晶，溶致型液晶和感应型液晶等，这里不再赘述。

图2.86　液晶四种不同的结构类型



（a）近晶型　（b）向列型　（c）胆甾型　（d）柱状型





2.9　非晶态结构


固态物质除了上述讨论的各类晶体外，还有一大类称为非晶体。从内部原子（或离子、分子）排列的特征来看，晶体结构的基本特征是原子在三维空间呈周期性排列，即存在长程有序；而非晶体中的原子排列却无长程有序的特点。

非晶态物质包括玻璃、凝胶、非晶态金属和合金、非晶态半导体、无定型碳及某些聚合物等。若将它分类的话，非晶态物质可分为玻璃和其他非晶态两大类。所谓玻璃，是指具有玻璃转变点（玻璃化温度）的非晶态固体。玻璃与其他非晶态的区别就在于有无玻璃转变点。

玻璃包括非晶态金属和合金（也称金属玻璃），这是从一种过冷状态液体中得到的。对于有可能进行结晶的材料，决定液体冷却时是否能结晶或形成玻璃的外部条件是冷却速度，内部条件是黏度。如果冷却速率足够高，任何液体原则上都可以转变为玻璃。特别是对那些分子结构复杂、材料熔融态时黏度很大，即流体层间的内摩擦力很大或是结晶动力学迟缓的物质，冷却时原子迁移扩散困难，则晶体的组成过程很难进行，容易形成过冷液体。随着温度的继续下降，过冷液体的黏度迅速增大，原子间的相互运动变得更加困难，所以当温度降至某一临界温度以下时，即固化成玻璃。这个临界温度称为玻璃化温度Tg 。一般Tg 不是一个确定的数值，而是随冷却速度变化而变化的温度区间，通常在（熔点）范围内。

在这方面，金属、陶瓷和聚合物有较大的区别。金属材料由于其晶体结构比较简单，且熔融时黏度小，冷却时很难阻止结晶过程的发生，故固态下的金属大多为晶体；但如果冷速很快时，如利用激冷技术，充分发挥热传导机制的导热能力，可获得105 ~1010 K/s的冷却速度，这就能阻止某些合金的结晶过程，此时，过冷液态的原子排列方式保留至固态，原子在三维空间则不呈周期性的规则排列，如铁基非晶磁性材料就是这样制得的。随着现代材料制备技术的发展，通过蒸镀、溅射、激光、溶胶凝胶法和化学镀法也可以获得玻璃相和非晶薄膜材料。有关非晶态的形成和非晶合金的性能还将在9.3.1和9.3.3节中进一步讨论。

陶瓷材料晶体一般比较复杂，特别是能形成三维网络的SiO2 等。尽管大多数陶瓷材料可进行结晶，但也有一些是非晶体，这主要是指玻璃和硅酸盐结构。硅酸盐的基本结构单元是［SiO4 ］4- 四面体（见图2.64），其中Si离子处在4个氧离子构成的四面体间隙中。值得注意的是，这里每个氧离子的外层电子不是8个而是7个。为此，它或从金属原子那里获得电子，或再和第二个硅原子共用一个电子对，于是形成了多个四面体群。对于纯SiO2 ，没有金属离子，每个氧都作为氧桥连接着2个硅离子。若［SiO4 ］4- 四面体可以在空间无限延伸，形成长程的有规则网络结构，这就是前面讨论的石英晶体结构；若［SiO4 ］4- 四面体在三维空间排列是无序的，不存在对称性及周期性，这就是石英玻璃结构。图2.87是石英晶体及无规则网络的石英玻璃结构示意图。

图2.87　按无规则网络结构学说的结构模型示意图



（a）石英晶体结构模型　（b）石英玻璃结构模型

高聚物也有晶态和非晶态之分。高聚物的结晶在结构上存在以下两方面困难：

（1）大分子的结晶很少有简单的基元。

（2）已有的链段在不断开键，在不重新形成的条件下，要实现规则重排只能通过所有链段的缓慢扩散来完成。因此，细长、柔软而结构复杂的高分子链很难形成完整的晶体。大多数聚合物容易得到非晶结构，结晶只起次要作用。

高分子非晶态可以以液体、高弹性或玻璃体存在，高分子的玻璃化转变将在9.3.4节进一步谈及。它们共同的结构特点是只具有近程有序。无规立构聚苯乙烯、甲基丙烯酸甲酯、未拉伸的橡胶，以及从熔融态淬火的聚对苯二甲酸乙二酯等的广角X射线衍射花样只呈现一个弥散环，这就是实验证据。

在高分子结构研究的初期，由于缺乏研究手段，对非晶态结构的研究进行得很少。当时把高分子非晶态看成是由高分子链完全无规则缠结在一起的“非晶态毛毡”。利用这种模型比较成功地建立了橡胶的弹性理论，因此这种模型曾被广泛引用。随着晶态结构研究的发展，特别是在1957年Keller提出折叠链模型并迅速被很多人所接受以后，对“非晶态毛毡”模型产生了怀疑，因为它无法解释有些高分子（如聚乙烯）几乎能瞬时结晶的实验事实。由电子显微镜观察发现，非晶态结构中可能存在某种局部有序的束状或球状结构。具有代表性的模型是Yeh于1972年提出的折叠链缨状胶束粒子模型，简称两相球粒模型。这种模型说明，非晶态高分子存在着一定程度的局部有序，由粒子相和粒间相两部分组成。粒子又可分成有序区（OD）和粒界区（GB）两部分。OD的大小约为2~4nm，分子链是互相平行排列的，其有序程度与热历史、链结构和范德瓦耳斯相互作用等因素有关。有序区周围有1~2nm大小的粒间区，由折叠链的弯曲部分构成。而粒间相（IG）则由无规线团、低分子物、分子链末端和联结链组成，尺寸约为1~5nm，见图2.88（a）。另一种是Vollmert提出的分子链互不贯穿，各自成球的塌球模型，见图2.88（b）。还有一种是W. Pechhold等提出的非晶链束整体曲折的曲棍状模型，见图2.88（c）。

另一方面，P. J. Flory于1949年用统计热力学的观点推导出无规线团模型，见图2.88（d）。这种模型说明，非晶固体中的每一根高分子链都取无规线团的构象，各高分子链之间可以相互贯通，它们之间可以缠结，但并不存在局部的有序的结构，因而非晶态高分子在聚集态结构上是均相的。

图2.88　聚合物的几种非晶结构模型



（a）折叠链缨状胶束粒子模型　（b）塌球模型　（c）曲棍状模型　（d）无规线团模型

无规线团模型也有很多实验证据。比较重要的有：

（1）橡胶的弹性理论就是利用了链末端距高斯分布函数，假设形变具有放射性得到了应力-应变关系式。当形变比较小时，理论与实验结果符合很好。这就间接证明了处于非晶态的弹性体的分子链构象为无规线团。而且实验证明，橡胶的弹性模量和应力-温度系数关系并不随稀释剂的加入而有反常的改变，这说明非晶态弹性体的结构是均匀的、无远程有序的。

（2）利用高能辐射使在本体和溶液中的非晶态高分子分别发生交联，实验结果并未发现本体体系中发生分子内交联的倾向比溶液中更大，说明本体中并不存在诸如紧缩的线团或折叠链那样局部的有序结构。

（3）人们已经用中子散射等技术测定了聚苯乙烯、聚甲基丙烯酸甲酯，以及相应的氘代聚合物等非晶态高分子在Tg 温度以下的分子尺寸。它们的旋转半径与在θ溶剂中测得的数值相同，第二维利系数A2 也等于零。说明高分子链在Tg 以下的非晶态中具有无规线团的形态，其尺寸等于无扰尺寸，从而证实了Flory的无规线团模型。

最后须指出两点：

（1）固态物质虽有晶体和非晶体之分，但并不是一成不变的，在一定条件下，两者是可以相互转换的。例如，非晶态的玻璃经高温长时间加热后可获得结晶玻璃；而呈晶态的某些合金，若将其从液态快速冷凝下来，也可获得非晶态合金。

（2）正因为非晶态物质内的原子（或离子、分子）排列在三维空间不具有长程有序和周期性，故决定它在性质上是各向同性的，并且熔化时没有明显的熔点，而是存在一个软化温度范围。





第3章　晶体缺陷


在实际晶体中，由于原子（或离子、分子）的热运动，以及晶体的形成条件、冷热加工过程和其他辐射、杂质等因素的影响，实际晶体中原子的排列不可能那样规则、完整，常存在各种偏离理想结构的情况，即晶体缺陷。晶体缺陷对晶体的性能，特别是对那些结构敏感的性能，如屈服强度、断裂强度、塑性、电阻率、磁导率等都有很大的影响。另外，晶体缺陷还与扩散、相变、塑性变形、再结晶、氧化、烧结等有着密切关系。因此，研究晶体缺陷具有重要的理论与实际意义。

根据晶体缺陷的几何特征，可以将它们分为三类：

（1）点缺陷，其特征是在三维空间的各个方向上尺寸都很小，尺寸范围约为一个或几个原子尺度，故称零维缺陷，包括空位、间隙原子、杂质或溶质原子等。

（2）线缺陷，其特征是在两个方向上尺寸很小，另外一个方向上延伸较长，也称一维缺陷，如各类位错。

（3）面缺陷，其特征是在一个方向上尺寸很小，另外两个方向上扩展很大，也称二维缺陷。晶界、相界、孪晶界和堆垛层错等都属于面缺陷。

在晶体中，这三类缺陷经常共存，它们互相联系，互相制约，在一定条件下还能互相转化，从而对晶体性能产生复杂的影响。下面就分别讨论这三类缺陷的产生和发展、运动方式、交互作用，以及与晶体的组织和性能有关的主要问题。





3.1　点缺陷


点缺陷是最简单的晶体缺陷，它是在结点上或邻近的微观区域内偏离晶体结构正常排列的一种缺陷。晶体点缺陷包括空位、间隙原子、杂质或溶质原子，以及由它们组成的复杂点缺陷，如空位对、空位团和空位-溶质原子对等。对于溶质原子的问题已在上一章中讨论过，故在此主要讨论空位和间隙原子。





3.1.1　点缺陷的形成


在晶体中，位于点阵结点上的原子并非是静止的，而是以其平衡位置为中心作热振动。原子的振动能是按几率分布，有起伏涨落的。当某一原子具有足够大的振动能而使振幅增大到一定限度时，就可能克服周围原子对它的制约作用，跳离其原来的位置，使点阵中形成空结点，称为空位。离开平衡位置的原子有三个去处：一是迁移到晶体表面或内表面的正常结点位置上，而使晶体内部留下空位，称为肖特基（Schottky）缺陷；二是挤入点阵的间隙位置，而在晶体中同时形成数目相等的空位和间隙原子，则称为弗仑克尔（Frenkel）缺陷；三是跑到其他空位中，使空位消失或使空位移位。另外，在一定条件下，晶体表面上的原子也可能跑到晶体内部的间隙位置形成间隙原子，如图3.1所示。

图3.1　晶体中的点缺陷



（a）肖特基缺陷　（b）弗仑克尔缺陷　（c）间隙原子

晶格正常结点位置出现空位后，其周围原子由于失去了一个近邻原子而使相互间的作用力失去平衡，因而它们会朝空位方向作一定程度的弛豫，并使空位周围出现一个波及一定范围的弹性畸变区。空位形成时，除引起点阵畸变，产生畸变能外，还会割断键力，改变周围的电子能量（势能和动能）。因此，空位的形成能Ev 被定义为在晶体内取出一个原子放在晶体表面上（但不改变晶体的表面积和表面能）所需要的能量。通常材料的熔点越高，结合能越大，则空位的形成能也越大。处于间隙位置的间隙原子，同样会使其周围点阵产生弹性畸变，而且畸变程度要比空位引起的畸变大得多，也会改变其周围的电子能量，因此，它的形成能大，在晶体中的浓度一般低得多。

上述由于热起伏促使原子脱离点阵位置而形成的点缺陷称为热平衡缺陷。另外，晶体中的点缺陷还可以通过高温淬火、冷变形加工和高能粒子（如中子、质子、α粒子等）的辐照效应等形成。这时，往往晶体中的点缺陷数量超过了其平衡浓度，通常称为过饱和的点缺陷。

对于高分子晶体除了上述的空位、间隙原子和杂质原子等点缺陷外，还有其特有的点缺陷。图3.2（a）所示的点缺陷是由分子链上的异常键合所形成的。如在顺1.4-丁二烯分子链上有个别1.2-加成的点就形成这种点缺陷；图3.2（b）是分子链位置发生交换的情况；图3.2（c）表示两个分子链相对方向折叠的情况。

图3.2　高分子晶体中特有的点缺陷



在离子晶体中，由于要维持电中性，故点缺陷更加复杂，若离子晶体中有1个正离子产生空缺，则邻近必有1个负离子空位，这就形成了1个正负离子空位对，即Schottky缺陷，如图3.3所示；如果1个正离子跳到离子晶体的间隙位置，则在正常的正离子位置出现了1个正离子空位，这种空位-间隙离子对即为Frenkel缺陷。当离子晶体中出现这种点缺陷时，电导率会增加。另外，离子晶体内质点的电子通常都是稳定在原子核周围的特定位置上，不会脱离原子核对它的束缚而自由运动。但某电子由于受激活而逸出，脱离原子核束缚变成载流子进入到负离子的空位上，在它原来位置上留下了空位（正孔），这种并发的缺陷称为色心Fch ；空位进入到正离子空位上的并发缺陷称为色心Vch ，这种缺陷常在卤化碱晶体中出现，对其导电性有明显的影响。因为失去电子的位置留下了电子空穴，得到电子的位置就使之负电量增加，从而使晶体内电场发生变化，引起周围势场的畸变，造成晶体的不完整性，故这种缺陷也称为电荷缺陷。

图3.3　NaCl点阵中（100）面上离子位置及空位分布的示意图





3.1.2　点缺陷的平衡浓度


晶体中点缺陷的存在，一方面造成点阵畸变，使晶体的内能升高，降低了晶体的热力学稳定性；另一方面，由于增大了原子排列的混乱程度，并改变了其周围原子的振动频率，引起组态熵和振动熵的改变，使晶体熵值增大，增加了晶体的热力学稳定性。这两个相互矛盾的因素使得晶体中的点缺陷在一定的温度下有一定的平衡浓度。它可根据热力学理论求得。现以空位为例，计算如下：

由热力学原理可知，在恒温下，系统的自由能

F=U-TS。　　　　（3.1）

式中，U为内能，S为总熵值（包括组态熵Sc 和振动熵Sf ），T为绝对温度。

设由N个原子组成的晶体中含有n个空位，若形成一个空位所需能量为Ev ，则晶体中含有n个空位时，其内能将增加ΔU=nEv ，而几个空位造成晶体组态熵的改变为ΔSc ，振动熵的改变为nΔSf ，故自由能的变化为：

ΔF=nEv -T（ΔSc +nΔSf ）。　　　　（3.2）

根据统计热力学，组态熵可表示为：

Sc =klnW，　　　　（3.3）

式中，k为玻耳兹曼常数（1.38×10-23 J/K），W为微观状态的数目。因此，在晶体中N+n阵点位置上存在n个空位和N个原子时，可能出现的不同排列方式数目



于是，晶体组态熵的增值



当N和n值都非常大时，可用Stirling近似公式（lnx!≈xlnx-x）将上式改写为：

ΔSc =k［（N+n）ln（N+n）-NlnN-nlnn］。

于是

ΔF=n（Ev -TΔSf ）-kT［（N+n）ln（N+n）-NlnN-nlnn］。

在平衡时，自由能为最小，即。

。

当Nn时，

。

故空位在T温度时的平衡浓度



式中，A=exp（ΔSf /k）系由振动熵决定的系数，一般估计在1~10之间，如果将上式中指数的分子分母同乘以阿伏加德罗常数NA （6.023×1023 mol-1 ），于是有



式中，Qf =NA Ev 为形成1摩尔空位所需作的功，单位为J/mol，R=kNA 为气体常数［R=8.31J/（mol·K）］。

按照类似的计算，也可求得间隙原子的平衡浓度



式中，N′为晶体中间隙位置总数，n′为间隙原子数，E′v 为形成一个间隙原子所需的能量。

在一般的晶体中间隙原子的形成能E′v 较大（约为空位形成能Ev 的3~4倍）。因此，在同一温度下，晶体中间隙原子的平衡浓度C′要比空位的平衡浓度C低得多。例如，铜的空位形成能为1.7×10-19 J，而间隙原子形成能为4.8×10-19 J，在1273K时，其空位的平衡浓度约为10-4 ，而间隙原子的平衡浓度仅约为10-14 ，两者浓度比接近1010 。因此，在通常情况下，相对于空位，间隙原子可以忽略不计；但是在高能粒子辐照后，产生大量的弗仑克尔缺陷，间隙原子数就不能忽略了。

对离子晶体而言，计算时应考虑到无论是Schottky缺陷还是Frenkel缺陷均是成对出现的事实；而且相对于纯金属而言，离子晶体的点缺陷形成能一般都相当大，故一般离子晶体中，在平衡状态下存在的点缺陷浓度是极其微小的，实验测定相当困难。

须指出，有时晶体的点缺陷的浓度可能高于平衡浓度，特别是晶体从高温快速冷却至低温（淬火）、冷加工和受到高能粒子（中子、质子、氘核、α粒子、电子等）辐照时，其点缺陷浓度显著高于平衡浓度，即形成过饱和空位或过饱和间隙原子。这种过饱和点缺陷是不稳定的，会通过种种复合过程消失掉或形成较稳定的复合体。





3.1.3　点缺陷的运动


从上面分析得知，在一定温度下，晶体中达到统计平衡的空位和间隙原子的数目是一定的，而且晶体中的点缺陷并不是固定不动的，而是处于不断的运动过程中。例如，空位周围的原子，由于热激活，某个原子有可能获得足够的能量而跳入空位中，并占据这个平衡位置。这时，在该原子的原来位置上，就形成一个空位。这一过程可以看作空位向邻近阵点位置的迁移。同理，由于热运动，晶体中的间隙原子也可由一个间隙位置迁移到另一个间隙位置。在运动过程中，当间隙原子与一个空位相遇时，它将落入该空位，而使两者都消失，这一过程称为复合。与此同时，由于能量起伏，在其他地方可能又会出现新的空位和间隙原子，以保持在该温度下的平衡浓度不变。

点缺陷从一个平衡位置到另一平衡位置，必须获得足够的能量来克服周围势垒的障碍，故称这一增加的能量为点缺陷的迁移能Em 。点缺陷的迁移能Em 与迁移频率ν存在如下关系：



式中，ν0 为点缺陷周围原子的振动频率，Z为点缺陷周围原子配位数，Sm 为点缺陷的迁移熵，k为玻耳兹曼常数。

晶体中的原子正是由于空位和间隙原子不断地产生与复合，才不停地由一处向另一处作无规则的布朗运动，这就是晶体中原子的自扩散，也是固态相变、表面化学热处理、蠕变、烧结等物理化学过程的基础。

点缺陷的存在也导致晶体性能发生一定的变化。例如，它使得金属的电阻增加，体积膨胀，密度减小，使离子晶体的导电性改善。另外，过饱和点缺陷，如淬火空位、辐照缺陷，还可以提高金属的屈服强度。





3.2　位错


晶体的线缺陷表现为各种类型的位错。

位错的概念最早是在研究晶体滑移过程时提出来的。当金属晶体受力发生塑性变形时，一般是通过滑移过程进行的，即晶体中相邻两部分在切应力作用下沿着一定的晶面和晶向相对滑动，滑移的结果在晶体表面上出现明显的滑移痕迹——滑移线。为了解释此现象，根据刚性相对滑动模型，对晶体的理论抗剪强度进行了理论计算，所估算出的使完整晶体产生塑性变形所需的临界切应力约等于G/30，其中G为切变模量。但是，由实验测得的实际晶体的屈服强度要比这个理论值低3~4个数量级。为了解释这种差异，1934年，Taylor，Orowan和Polanyi几乎同时提出了晶体中位错的概念，他们认为：晶体实际滑移过程并不是滑移面两边的所有原子都同时作整体刚性滑动，而是通过在晶体存在着的称为位错的线缺陷来进行的，位错在较低应力的作用下就能开始移动，使滑移区逐渐扩大，直至整个滑移面上的原子都先后发生相对位移。按照这一模型进行理论计算，其理论屈服强度比较接近于实验值。在此基础上，位错理论也有了很大发展，直至20世纪50年代后，随着电子显微分析技术的发展，位错模型才为实验所证实，位错理论也有了进一步的发展。目前，位错理论不仅成为研究晶体力学性能的基础理论，而且还广泛地被用来研究固态相变，晶体的光、电、声、磁和热学性，以及催化和表面性质等。

本节将就位错的基本概念，位错的弹性性质，位错的运动、交割、增殖和实际晶体的位错进行分析和讨论。





3.2.1　位错的基本类型和特征


位错是晶体原子排列的一种特殊组态。从位错的几何结构来看，可将它们分为两种基本类型，即刃型位错和螺型位错。

1. 刃型位错

刃型位错的结构如图3.4所示。设含位错的晶体为简单立方晶体，在其晶面ABCD上半部存在多余的半排原子面EFGH，这个半原子面中断于ABCD面上的EF处，它好像一把刀刃插入晶体中，使ABCD面上下两部分晶体之间产生了原子错排，故称“刃型位错”，多余的半原子面与滑移面的交线EF就称作刃型位错线。

图3.4　含有刃型位错的晶体结构



（a）立体模型　（b）平面图

刃型位错结构的特点：

（1）刃型位错有一个额外的半原子面。一般把多出的半原子面在滑移面上边的称为正刃型位错，记为“⊥”；而把多出在下边的称为负刃型位错，记为“⊥”。其实这种正、负之分只具相对意义，而无本质的区别。

（2）刃型位错线可理解为晶体中已滑移区与未滑移区的边界线。它不一定是直线，也可以是折线或曲线，但它必与滑移方向相垂直，也垂直于滑移矢量，如图3.5所示。

图3.5　几种形状的刃型位错线



（3）滑移面必定是同时包含有位错线和滑移矢量的平面，在其他面上不能滑移。由于在刃型位错中，位错线与滑移矢量互相垂直，因此，由它们所构成的平面只有一个。

（4）晶体中存在刃型位错之后，位错周围的点阵发生弹性畸变，既有切应变，又有正应变。就正刃型位错而言，滑移面的上方点阵受到压应力，下方点阵受到拉应力；负刃型位错与此相反。

（5）在位错线周围的过渡区（畸变区）每个原子具有较大的平均能量。但该区只有几个原子间距宽，畸变区是狭长的管道，所以刃型位错是线缺陷。

2. 螺型位错

螺型位错是另一种基本类型的位错，它的结构特点可用图3.6来加以说明。设立方晶体右侧受到切应力τ的作用，其右侧上下两部分晶体沿滑移面ABCD发生了错动，如图3.6（a）所示。这时已滑移区和未滑移区的边界线bb′（位错线）不是垂直，而是平行于滑移方向。图3.6（b）是其bb′附近原子排列的顶视图。图中以圆点“·”表示滑移面ABCD下方的原子，用圆圈“○”表示滑移面上方的原子。可以看出，在aa′右边晶体的上下层原子相对错动了一个原子间距，而在bb′和aa′之间出现了一个约有几个原子间距宽的、上下层原子位置不相吻合的过渡区，这里原子的正常排列遭到破坏。如果以位错线bb′为轴线，从a开始，按顺时针方向依次连接此过渡区的各原子，则其走向与一个右螺旋线的前进方向一样（见图3.6（c））。这就是说，位错线附近的原子是按螺旋形排列的，所以把这种位错称为螺型位错。

图3.6　螺型位错



螺型位错具有以下特征：

（1）螺型位错无额外半原子面，原子错排是呈轴对称的。

（2）根据位错线附近呈螺旋形排列的原子的旋转方向不同，螺型位错可分为右旋和左旋螺型位错。

（3）螺型位错线与滑移矢量平行，因此一定是直线，而且位错线的移动方向与晶体滑移方向互相垂直。

（4）纯螺型位错的滑移面不是唯一的。凡是包含螺型位错线的平面都可以作为它的滑移面。但实际上，滑移通常是在那些原子密排面上进行的。

（5）螺型位错线周围的点阵也发生了弹性畸变，但是，只有平行于位错线的切应变而无正应变，则不会引起体积膨胀和收缩，且在垂直于位错线的平面投影上，看不到原子的位移，看不出有缺陷。

（6）螺型位错周围的点阵畸变随离位错线距离的增加而急剧减少，故它也是包含几个原子宽度的线缺陷。

3. 混合位错

除了上面介绍的两种基本型位错外，还有一种形式更为普遍的位错，其滑移矢量既不平行也不垂直于位错线，而与位错线相交成任意角度，这种位错称为混合位错。图3.7为形成混合位错时晶体局部滑移的情况。这里，混合位错线是一条曲线。在A处，位错线与滑移矢量平行，因此是螺型位错；而在C处，位错线与滑移矢量垂直，因此是刃型位错。A与C之间，位错线既不垂直也不平行于滑移矢量，每一小段位错线都可分解为刃型和螺型两个分量。混合位错附近的原子组态如图3.7（c）所示。

图3.7　混合位错



注意：由于位错线是已滑移区与未滑移区的边界线。因此，位错具有一个重要的性质，即一根位错线不能终止于晶体内部，而只能露头于晶体表面（包括晶界）。若它终止于晶体内部，则必与其他位错线相连接，或在晶体内部形成封闭线。形成封闭线的位错称为位错环，如图3.8所示。图中的阴影区是滑移面上一个封闭的已滑移区。显然，位错环各处的位错结构类型也可按各处的位错线方向与滑移矢量的关系加以分析，如A，B两处是刃型位错，C，D两处是螺型位错，其他各处均为混合位错。

图3.8　晶体中的位错环



（a）晶体局部滑移形成的位错环　（b）位错环各部分的结构





3.2.2　伯氏矢量


为了便于描述晶体中的位错，以及更为确切地表征不同类型位错的特征，1939年，伯格斯（J. M. Burgers）提出了采用伯氏回路来定义位错，借助一个规定的矢量即伯氏矢量可揭示位错的本质。

1. 伯氏矢量的确定

伯氏矢量可以通过伯氏回路来确定。图3.9（a），（b）分别为含有一个刃型位错的实际晶体和用作参考的不含位错的完整晶体。确定该位错伯氏矢量的具体步骤如下：

（1）首先选定位错线的正向（ξ），例如，通常规定出纸面的方向为位错线的正方向。

（2）在实际晶体中，从任一原子出发，围绕位错（避开位错线附近的严重畸变区）以一定的步数作一右旋闭合回路MNOPQ（称为伯氏回路），如图3.9（a）所示。

（3）在完整晶体中按同样的方向和步数作相同的回路，该回路并不封闭，由终点Q向起点M引一矢量b，使该回路闭合，如图3.9（b）所示。这个矢量b就是实际晶体中位错的伯氏矢量。

由图3.9可见，刃型位错的伯氏矢量与位错线垂直，这是刃型位错的一个重要特征。刃型位错的正、负，可借右手法则来确定（参考图3.16），即用右手的拇指、食指和中指构成直角坐标，以食指指向位错线的方向，中指指向伯氏矢量的方向，则拇指的指向代表多余半原子面的位向，且规定拇指向上者为正刃型位错；反之为负刃型位错。

图3.9　刃型位错伯氏矢量的确定



（a）实际晶体的伯氏回路　（b）完整晶体的相应回路

螺型位错的伯氏矢量也可按同样的方法加以确定，如图3.10所示。由图中可见，螺型位错的伯氏矢量与位错线平行，且规定b与ξ正向平行者为右螺旋位错，b与ξ反向平行者为左螺旋位错。

图3.10　螺型位错伯氏矢量的确定



（a）实际晶体的伯氏回路　（b）完整晶体的相应回路

至于混合位错的伯氏矢量既不垂直也不平行于位错线，而与它相交成φ角，则可将其分解成垂直和平行于位错线的刃型分量（be =bsinφ）和螺型分量（bs =bcosφ）。

用矢量图解法可形象地概括三种类型位错的主要特征，如图3.11所示。

图3.11　三种类型位错的主要特征



据此可定义：

刃型位错：b·ξ=0；

右螺旋位错：b·ξ=b；

左螺旋位错：b·ξ=-b；



其中，e为垂直于滑移面的单位矢量，。

2. 伯氏矢量的特性

（1）位错周围的所有原子，都不同程度地偏离其平衡位置。通过伯氏回路确定伯氏矢量的方法表明：伯氏矢量是一个反映位错周围点阵畸变总累积的物理量。该矢量的方向表示位错的性质与位错的取向，即位错运动导致晶体滑移的方向；而该矢量的模|b|表示了畸变的程度，称为位错的强度，这就是伯氏矢量的物理意义。由此，我们也可把位错定义为伯氏矢量不为零的晶体缺陷。

（2）在确定伯氏矢量时，只规定了伯氏回路必须在好区内选取，而对其形状、大小和位置并没有作任何限制。这就意味着伯氏矢量与回路起点及其具体途径无关。如果事先规定了位错线的正向，并按右螺旋法则确定回路方向，那么一根位错线的伯氏矢量就是恒定不变的。换句话说，只要不和其他位错线相遇，不论回路怎样扩大、缩小或任意移动，由此回路确定的伯氏矢量是唯一的，这就是伯氏矢量的守恒性。

（3）一根不分岔的位错线，不论其形状如何变化（直线、曲折线或闭合的环状），也不管位错线上各处的位错类型是否相同，其各部位的伯氏矢量都相同；而且当位错在晶体中运动或者改变方向时，其伯氏矢量不变，即一根位错线具有唯一的伯氏矢量。

（4）若一个伯氏矢量为b的位错可以分解为伯氏矢量分别为b1 ，b2 ，…，bn 的n个位错，则分解后各位错伯氏矢量之和等于原位错的伯氏矢量，即。如图3.12（a）所示，b1 位错分解为b2 和b3 两个位错，则b1 =b2 +b3 。显然，若有数根位错线相交于一点（称为位错结点），则指向结点的各位错线的伯氏矢量之和应等于离开结点的各位错线的伯氏矢量之和∑bi =∑b′i 。作为特例，如果各位错线的方向都是朝向结点或都是离开结点的，则伯氏矢量之和恒为零，即∑bi =0，如图3.12（b）所示。

图3.12　位错线相交与伯氏矢量的关系



（a）位错结点b2 +b3 =b1 　（b）伯氏矢量的总和为零的情况∑bi =0

（5）位错在晶体中存在的形态可形成一个闭合的位错环，或连接于其他位错（交于位错结点），或终止在晶界，或露头于晶体表面，但不能中断于晶体内部。这种性质称为位错的连续性。

3. 伯氏矢量的表示法

伯氏矢量的大小和方向可以用它在晶轴上的分量，即点阵矢量a，b和c来表示。对于立方晶系晶体，由于a=b=c，故可用与伯氏矢量b同向的晶向指数来表示。例如伯氏矢量等于从体心立方晶体的原点到体心的矢量，则b=a/2+b/2+c/2，可写成。一般立方晶系中伯氏矢量可表示为，其中n为正整数。

如果一个伯氏矢量b是另外两个伯氏矢量之和，则按矢量加法法则有



通常还用来表示位错的强度，称为伯氏矢量的大小或模，即位错的强度。

同一晶体中，伯氏矢量越大，表明该位错导致点阵畸变越严重，它所处的能量也越高。能量较高的位错通常倾向于分解为两个或多个能量较低的位错：b1 →b2 +b3 ，并满足|b1 |2 ＞|b2 |2 +|b3 |2 ，以使系统的自由能下降。





3.2.3　位错的运动


位错的最重要性质之一是它可以在晶体中运动，而晶体宏观的塑性变形是通过位错运动来实现的。晶体的力学性能如强度、塑性和断裂等均与位错的运动有关。因此，了解位错运动的有关规律，对于改善和控制晶体力学性能是有益的。

位错的运动方式有两种最基本形式，即滑移和攀移。

1. 位错的滑移

位错的滑移是在外加切应力的作用下，通过位错中心附近的原子沿伯氏矢量方向在滑移面上不断地作少量的位移（小于一个原子间距）而逐步实现的。

图3.13是刃型位错的滑移过程。在外切应力τ的作用下，位错中心附近的原子由“·”位置移动小于一个原子间距的距离到达“·”位置，使位错在滑移面上向左移动了一个原子间距，如图3.13（b）所示。如果切应力继续作用，位错将继续向左逐步移动。当位错线沿滑移面滑移通过整个晶体时，就会在晶体表面沿伯氏矢量方向产生宽度为一个伯氏矢量大小的台阶，即造成了晶体的塑性变形。从图中可知，随着位错的移动，位错线所扫过的区域ABCD（已滑移区）逐渐扩大，未滑移区则逐渐缩小，两个区域始终由位错线为分界线。另外，值得注意的是，在滑移时，刃型位错的运动方向始终垂直于位错线而平行于伯氏矢量。刃型位错的滑移面就是由位错线与伯氏矢量所构成的平面，因此刃型位错的滑移限于单一的滑移面上。

图3.13　刃型位错滑移



（a）滑移过程　（b）正刃型位错滑移时周围原子的位移

图3.14为螺型位错滑移过程示意图。由图3.14（b）和（c）可见，如同刃型位错一样，滑移时位错线附近原子（图面为滑移面，图中“·”表示滑移面以下的原子，“·”表示滑移面以上的原子）的移动量很小，所以使螺型位错运动所需的力也是很小的。当位错线沿滑移面滑过整个晶体时，同样会在晶体表面沿伯氏矢量方向产生宽度为一个伯氏矢量b的台阶。应当注意，在滑移时，螺型位错的移动方向与位错线垂直，也与伯氏矢量垂直。对于螺型位错，由于位错线与伯氏矢量平行，故它的滑移不限于单一的滑移面上。

图3.14　螺型位错的滑移



（a）滑移过程　（b）原始位置　（c）位错向左移动了一个原子间距

图3.15是混合位错沿滑移面的移动情况。前已指出，任一混合位错均可分解为刃型分量和螺型分量两部分，故根据以上两种基本类型位错的分析，不难确定其混合情况下的滑移运动。根据确定位错线运动方向的右手法则（见图3.16），即以拇指代表沿着伯氏矢量b移动的那部分晶体，食指代表位错线方向，则中指就表示位错线运动方向，即伯氏矢量所指的方向，该混合位错在外切应力τ作用下将沿其各点的法线方向在滑移面上向外扩展，最终使上下两块晶体沿伯氏矢量方向移动一个b大小的距离。

图3.15　混合位错的滑移过程



图3.16　确定位错线运动方向的右手法则



必须指出：对于螺型位错，由于所有包含位错线的晶面都可成为其滑移面，因此，当某一螺型位错在原滑移面上运动受阻时，有可能从原滑移面转移到与之相交的另一滑移面上去继续滑移，这一过程称为交滑移。如果交滑移后的位错再转回和原滑移面平行的滑移面上继续运动，则称为双交滑移，如图3.17所示。

图3.17　螺型位错的交滑移



2. 位错的攀移

刃型位错除了可以在滑移面上滑移外，还可以在垂直于滑移面的方向上运动，即发生攀移。通常把多余半原子面向上运动称为正攀移，向下运动称为负攀移，如图3.18所示。刃型位错的攀移实质上就是构成刃型位错的多余半原子面的扩大或缩小，因此，它可通过物质迁移即原子或空位的扩散来实现。如果有空位迁移到半原子面下端，或者半原子面下端的原子扩散到别处时，半原子面将缩小，即位错向上运动，则发生正攀移（见图3.18（b））；反之，若有原子扩散到半原子面下端，半原子面将扩大，位错向下运动，就发生负攀移（见图3.18（c））。螺型位错没有多余的半原子面，因此，不会发生攀移运动。

图3.18　刃型位错的攀移运动模型



（a）未攀移的位错　（b）空位运动引起的正攀移　（c）间隙原子引起的负攀移

由于攀移伴随着位错线附近原子的增加或减少，即有物质迁移，因此需要通过扩散才能进行。故把攀移运动称为“非守恒运动”；而相对应的位错滑移为“守恒运动”。位错攀移需要热激活，较之滑移所需的能量更大。对大多数材料，在室温下很难进行位错的攀移，而在较高温度下，攀移较易实现。

经高温淬火、冷变形加工和高能粒子辐照后，晶体中将产生大量的空位和间隙原子，晶体中过饱和点缺陷的存在有利于攀移运动的进行。

3. 运动位错的交割

当一位错在某一滑移面上运动时，会与穿过滑移面的其他位错（通常将穿过此滑移面的其他位错称为林位错）交割。位错交割时会发生相互作用，这对材料的强化、点缺陷的产生有重要意义。

a. 割阶与扭折 　在位错的滑移运动过程中，其位错线往往很难同时实现全长的运动。因而一根运动的位错线，特别是在受到阻碍的情况下，有可能通过其中一部分线段（n个原子间距）首先进行滑移。若由此形成的曲折线段就在位错的滑移面上时，称为扭折；若该曲折线段垂直于位错的滑移面时，则称为割阶。扭折和割阶也可由位错之间交割而形成。

从前面得知，刃型位错的攀移是通过空位或原子的扩散来实现的，而原子（或空位）并不是在一瞬间就能一起扩散到整条位错线上，而是逐步迁移到位错线上的。这样，在位错的已攀移段与未攀移段之间就会产生一个台阶，于是也在位错线上形成了割阶。有时位错的攀移可理解为割阶沿位错线逐步推移，而使位错线上升或下降，因而攀移过程与割阶的形成能和移动速度有关。

图3.19为刃型和螺型位错中的割阶与扭折示意图。应当指出，刃型位错的割阶部分仍为刃型位错，而扭折部分则为螺型位错；螺型位错中的扭折和割阶线段，由于均与伯氏矢量相垂直，故均属于刃型位错。

图3.19　位错运动中出现的割阶与扭折示意图



（a）刃型位错　（b）螺型位错

b. 几种典型的位错交割

（1）两个伯氏矢量互相垂直的刃型位错交割。如图3.20（a）所示，伯氏矢量为b1 的刃型位错XY和伯氏矢量为b2 的刃型位错AB分别位于两垂直的平面PXY ，PAB 上。若XY向下运动与AB交割，由于XY扫过的区域，其滑移面PXY 两侧的晶体将发生b1 距离的相对位移，因此，交割后，在位错线AB上产生PP′小台阶。显然，PP′的大小和方向取决于b1 。由于位错伯氏矢量的守恒性，PP′的伯氏矢量仍为b2 ，b2 垂直于PP′，因而PP′是刃型位错，且它不在原位错线的滑移面上，故是割阶。至于位错XY，由于它平行于b2 ，因此，交割后不会在XY上形成割阶。

（2）两个伯氏矢量互相平行的刃型位错交割。如图3.20（b）所示，交割后，在AB和XY位错线上分别出现平行于b1 ，b2 的PP′，QQ′台阶，但它们的滑移面和原位错的滑移面一致，故为扭折，属螺型位错。在运动过程中，这种扭折在线张力的作用下可能被拉直而消失。

图3.20　两个互相垂直的刃型位错的交割



（a）伯氏矢量互相垂直　（b）伯氏矢量互相平行

（3）两个伯氏矢量垂直的刃型位错和螺型位错的交割。如图3.21所示，交割后在刃型位错AA′上形成大小等于|b2 |且方向平行于b2 的割阶MM′，其伯氏矢量为b1 。由于该割阶的滑移面（图3.21（b）中的阴影区）与原刃位错AA′的滑移面不同，因而当带有这种割阶的位错继续运动时，将受到一定的阻力。同样，交割后在螺型位错BB′上也形成长度等于|b1 |的一段折线NN′，由于它垂直于b2 ，故属刃型位错；又由于它位于螺型位错BB′的滑移面上，因此NN′是扭折。

图3.21　刃型位错和螺型位错的交割



（a）交割前　（b）交割后

（4）两个伯氏矢量相互垂直的两螺型位错交割。如图3.22所示，交割后在AA′上形成大小等于|b2 |，方向平行于b2 的割阶MM′。它的伯氏矢量为b1 ，其滑移面不在AA′的滑移面上，是刃型割阶。同样，在位错线BB′上也形成一刃型割阶NN′。这种刃型割阶都阻碍螺型位错的移动。

图3.22　两个螺型位错的交割



（a）交割前　（b）交割后
