Repository: soyincrea/testdocs

File: 材料科学基础（第三版） (胡赓祥  蔡珣  戎咏华) (Z-Library).txt (part 3 of 9)
图书在版编目（CIP）数据
综上所述，运动位错交割后，每根位错线上都可能产生一扭折或割阶，其大小和方向取决于另一位错的伯氏矢量，但具有原位错线的伯氏矢量，所有的割阶都是刃型位错，而扭折可以是刃型也可是螺型的。另外，扭折与原位错线在同一滑移面上，可随主位错线一道运动，几乎不产生阻力，而且扭折在线张力作用下易于消失。但割阶则与原位错线不在同一滑移面上，故除非割阶产生攀移，否则割阶就不能跟随主位错线一道运动，成为位错运动的障碍，通常称此为割阶硬化。

带割阶位错的运动，按割阶高度的不同，又可分为三种情况：第一种割阶的高度只有1~2个原子间距，在外力足够大的条件下，螺型位错可以把割阶拖着走，在割阶后面留下一排点缺陷（见图3.23（a））；第二种割阶的高度很大，约在20nm以上，此时割阶两端的位错相隔太远，它们之间的相互作用较小，它们可以各自独立地在各自的滑移面上滑移，并以割阶为轴，在滑移面上旋转（见图3.23（c）），这实际也是在晶体中产生位错的一种方式；第三种割阶的高度是在上述两种情况之间，位错不可能拖着割阶运动。在外应力作用下，割阶之间的位错线弯曲，位错前进就会在其身后留下一对拉长了的异号刃型位错线段（常称为位错偶）（见图3.23（b））。为降低应变能，这种位错偶常会断开而留下一个长的位错环，而位错线仍回复到原来带割阶的状态，而长的位错环又常会再进一步分裂成小的位错环，这是形成位错环的机理之一。

图3.23　螺型位错中不同高度割阶的行为



（a）小割阶被拖着一起走，后面留下一串点缺陷　（b）中等割阶——位错NP和MO形成位错偶　（c）非常大的割阶——位错NY和XM各自独立运动

对于刃型位错而言，其割阶段与伯氏矢量所组成的面，一般都与原位错线的滑移方向一致，能与原位错一起滑移。但此时割阶的滑移面并不一定是晶体的最密排面，故运动时割阶段所受到的晶格阻力较大，然相对于螺型位错的割阶的阻力则小得多。





3.2.4　位错的弹性性质


位错在晶体中的存在，使其周围原子偏离平衡位置，而导致点阵畸变和弹性应力场的产生。要进一步了解位错的性质，就须讨论位错的弹性应力场，由此可推算出位错所具有的能量、位错的作用力、位错与晶体其他缺陷间交互作用等问题。

1. 位错的应力场

对晶体中位错周围的弹性应力场准确地进行定量计算，是复杂而困难的。为简化起见，通常可采用弹性连续介质模型来进行计算。该模型首先假设晶体是完全弹性体，服从胡克定律；其次，把晶体看成是各向同性的；第三，近似地认为晶体内部由连续介质组成，晶体中没有空隙，因此晶体中的应力、应变、位移等量是连续的，可用连续函数表示。应注意：该模型未考虑到位错中心区的严重点阵畸变情况，因此导出结果不适用于位错中心区，而对位错中心区以外的区域还是适用的，并已为很多实验所证实。

从材料力学中得知，固体中任一点的应力状态可用9个应力分量来表示，图3.24（a），（b）分别用直角坐标和圆柱坐标给出单元体上这些应力分量，其中σxx ，σyy 和σzz （σrr ，σθθ 和σzz ）为3个正应力分量，而τxy ，τyx ，τxz ，τzx ，τyz 和τzy （τrθ ，τθr ，τzr ，τrz ，τzθ 和τθz ）则为6个切应力分量。这里应力分量中的第一个下标表示应力作用面的外法线方向，第二个下标表示应力的指向。

图3.24　单元体上的应力分量



（a）直角坐标　（b）圆柱坐标

由于物体处于平衡状态时，τij =τji ，即τxy =τyx ，τyz =τzy ，τzx =τxz （τrθ =τθr ，τθz =τzθ ，τzr =τrz ），因此实际上只要6个应力分量就可决定任一点的应力状态。相对应的也有6个应变分量，其中εxx ，εyy 和εzz 为3个正应变分量，γxy ，γyz 和γzx 为3个切应变分量。

图3.25　螺型位错的连续介质模型



a. 螺型位错的应力场 　设想有一各向同性材料的空心圆柱体，先把圆柱体沿xz面切开，然后使两个切开面沿z方向作相对位移b，再把这两个面胶合起来，这样就相当于形成了一个伯氏矢量为b的螺型位错，如图3.25所示。图中OO′为位错线，MNO′O即为滑移面。

由于圆柱体只有沿z方向的位移，因此只有一个切应变：γθz =b/（2πr）。而相应的切应力便为τzθ =τθz =Gγθz =Gb/（2πr）。其余应力分量均为0，即σrr =σθθ =σzz =τrθ =τθr =τrz =τzr =0。

若用直角坐标表示，则



因此，螺型位错的应力场具有以下特点：

（1）只有切应力分量，正应力分量全为零，这表明螺型位错不会引起晶体的膨胀和收缩。

（2）螺型位错所产生的切应力分量只与r有关（成反比），而与θ，z无关。只要r一定，τzθ 就为常数。因此，螺型位错的应力场是轴对称的，即与位错等距离的各处，其切应力值相等，并随着与位错距离的增大，应力值减小。

注意：这里当r→0时，τθz →∞，显然与实际情况不符，这说明上述结果不适用于位错中心的严重畸变区。

b. 刃型位错的应力场 　刃型位错的应力场要比螺型位错复杂得多。同样，若将一空心的弹性圆柱体切开，使切面两侧沿径向（x轴方向）相对位移一个b的距离，再将其胶合起来，于是，就形成了一个正刃型位错应力场，如图3.26所示。

图3.26　刃型位错的连续介质模型



根据此模型，按弹性理论可求得刃型位错诸应力分量



若用圆柱坐标，则其应力分量



式中，，G为切变模量，ν为泊松比，b为伯氏矢量的大小。

可见，刃型位错应力场具有以下特点：

（1）同时存在正应力分量与切应力分量，而且各应力分量的大小与G和b成正比，与r成反比，即随着位错距离的增大，应力的绝对值减小。

（2）各应力分量都是x，y的函数，而与z无关。这表明在平行于位错线的直线上，任一点的应力均相同。

（3）刃型位错的应力场对称于多余的半原子面（y-z面），即对称于y轴。

（4）y=0时，σxx =σyy =σzz =0，说明在滑移面上，没有正应力，只有切应力，而且切应力τxy 达到极大值。

（5）y＞0时，σxx ＜0；而y＜0时，σxx ＞0。这说明正刃型位错的位错滑移面上侧为压应力，滑移面下侧为张应力。

（6）在应力场的任意位置处，|σxx |＞|σyy |。

（7）x=±y时，σyy ，τxy 均为0，说明在直角坐标的两条对角线处，只有σxx ，而且在每条对角线的两侧，τxy （τyx ）及σyy 的符号相反。

图3.27显示了刃型位错周围的应力分布情况。注意：如同螺型位错一样，上述公式不能用于刃型位错的中心区。

图3.27　刃型位错各应力分量符号与位置的关系



2. 位错的应变能

位错周围点阵畸变引起弹性应力场导致晶体能量的增加，这部分能量称为位错的应变能，或称为位错的能量。

位错的能量可分为两部分：位错中心畸变能Ec 和位错应力场引起的弹性应变能Ee 。位错中心区域由于点阵畸变很大，不能用胡克定律，而须借助点阵模型直接考虑晶体结构和原子间的相互作用。据估算，这部分能量大约为总应变能的1/10~1/15左右，故常予以忽略，而以中心区域以外的弹性应变能代表位错的应变能，此项能量可利用连续介质弹性模型根据单位长度位错所作的功求得。

假定图3.26所示的刃型位错系一单位长度的位错。由于在造成这个位错的过程中，沿滑移方向的位移是从0逐渐增加到b的，因而位移是个变量，同时滑移面MN上所受的力也随r而变化。故在位移过程中，当位移为x时，切应力，这里θ=0，因此，为克服切应力τθr 所作的功



这就是单位长度刃型位错的应变能。

同理，可求得单位长度螺型位错的应变能

。

而对于一个位错线与其伯氏矢量b成φ角的混合位错，可以分解为一个伯氏矢量为bsinφ的刃型位错分量和一个伯氏矢量为bcosφ的螺型位错分量。由于互相垂直的刃型位错和螺型位错之间没有相同的应力分量，它们之间没有相互作用能，因此，分别算出这两个位错分量的应变能，它们的和就是混合位错的应变能，即



式中，，称为混合位错的角度因素，K≈1~0.75。

实际上，所有的直位错的能量均可用上式表达。显然，对螺型位错，K=1；刃型位错，K=1-ν；而对混合型位错，则。由此可见，位错应变能的大小与r0 和R有关。一般认为r0 与b值相近，约为10-10 m，而R是位错应力场最大作用范围的半径，实际晶体中由于存在亚结构或位错网络，一般取R≈10-6 m。因此，单位长度位错的总应变能可简化为：

E=αGb2 ，　　　　（3.16）

式中，α为与几何因素有关的系数，其值约为0.5~1。

综上所述，可得出如下结论：

（1）位错的能量包括两部分：Ec 和Ee 。位错中心区的能量Ec 一般小于总能量的1/10，常可忽略；而位错的弹性应变能，随r缓慢地增加，所以位错具有长程应力场。

（2）位错的应变能与b2 成正比。因此，从能量的观点来看，晶体中具有最小b的位错应该是最稳定的，而b大的位错有可能分解为b小的位错，以降低系统的能量。由此，也可理解为滑移方向总是沿着原子的密排方向的。

（3），常用金属材料的ν约为1/3，故螺型位错的弹性应变能约为刃型位错的2/3。

（4）位错的能量是以位错线单位长度的能量来定义的，故位错的能量还与位错线的形状有关。由于两点间以直线为最短，所以直线位错的应变能小于弯曲位错的，即更稳定，因此，位错线有尽量变直和缩短其长度的趋势。

（5）位错的存在均会使体系的内能升高，虽然位错的存在也会引起晶体中熵值的增加，但相对来说，熵值增加有限，可以忽略不计。因此，位错的存在使晶体处于高能的不稳定状态，可见位错是热力学上不稳定的晶体缺陷。

3. 位错的线张力

位错总应变能与位错线的长度成正比。为了降低能量，位错线有力求缩短的倾向，故在位错线上存在一种使其变直的线张力T。

线张力是一种组态力，类似于液体的表面张力，可定义为使位错增加单位长度所需的能量。所以位错的线张力T可近似地用下式表达：

T≈kGb2 ，　　　　（3.17）

式中，k为系数，约为0.5~1.0。

需要指出：位错的线张力不仅驱使位错变直，而且也是晶体中位错呈三维网络分布的原因。因为位错网络中相交于同一结点的诸位错，其线张力处于平衡状态，从而保证了位错在晶体中的相对稳定性。

图3.28　位错的线张力



当位错受切应力τ而弯曲，其曲率半径为r时，线张力将产生一指向曲率中心的力F′，以平衡此切应力，F′=（如图3.28所示）。若位错长度为ds，单位长度位错线所受的力为τb，则平衡条件为



由于ds=rdθ，当dθ很小时，，故



即一条两端固定的位错在切应力τ作用下将呈曲率半径为r的弯曲。

4. 作用在位错上的力

在外切应力的作用下，位错将在滑移面上产生滑移运动。由于位错的移动方向总是与位错线垂直，因此，可理解为有一个垂直于位错线的“力”作用在位错线上。

利用虚功原理可以导出这个作用在位错上的力。如图3.29所示，设有切应力τ使一小段位错线dl移动了ds距离，结果使晶体沿滑移面产生了b的滑移，故切应力所做的功为：

dW=（τdA）·b=τdlds·b。

此功也相当于作用在位错上的力F使位错线移动ds距离所作的功，即dW=F·ds，



Fd 是作用在单位长度位错上的力，它与外切应力τ和位错的伯氏矢量b成正比，其方向总是与位错线相垂直并指向滑移面的未滑移部分。

需要特别指出的是，作用于位错的力只是一种组态力，它不代表位错附近原子实际所受到的力，也区别于作用在晶体上的力。Fd 的方向与外切应力τ的方向可以不同，如对纯螺型位错，Fd 的方向与τ的方向相互垂直（见图3.29（b））；其次，由于一根位错具有唯一的伯氏矢量，故只要作用在晶体上的切应力是均匀的，那么各段位错线所受的力的大小完全相同。

图3.29　作用在位错上的力



（a）一小段位错线移动　（b）作用在螺型位错上的力

以上是切应力作用在滑移面上使位错发生滑移的情况，这种位错线的受力也称滑移力。但如果对晶体加上一正应力分量，显然，位错不会沿滑移面滑移，然而对刃型位错而言，则可在垂直于滑移面的方向运动，即发生攀移，此时刃型位错所受的力也称为攀移力。

图3.30　刃型位错的攀移力



如图3.30所示，设有一单位长度的位错线，当晶体受到x方向的拉应力σ作用后，此位错线段在Fy 作用下向下运动dy距离，则Fy ·dy为位错攀移所消耗的功。位错线向下攀移dy距离后，在x方向推开了一个b大小，引起晶体体积的膨胀为dy·b·1，而正应力所作的膨胀功为-σ·dy·b·1。

根据虚功原理，



由此可见，作用在单位长度刃型位错上的攀移力Fy 的方向和位错线攀移方向一致，也垂直于位错线。σ是作用在多余半原子面上的正应力，它的方向与b平行。至于负号表示σ为拉应力，这时Fy 向下；若σ为压应力时，Fy 向上。

5. 位错间的交互作用力

晶体中存在位错时，在它的周围便产生一个应力场。实际晶体中往往有许多位错同时存在。任一位错在其相邻位错应力场作用下都会受到作用力，此交互作用力随位错类型、伯氏矢量大小、位错线相对位向的变化而变化。

a. 两平行螺型位错的交互作用 　如图3.31所示，设有两个平行螺型位错s1 ，s2 ，其伯氏矢量分别为b1 ，b2 ，位错线平行于z轴，且位错s1 位于坐标原点O处，s2 位于（r，θ）处。由于螺型位错的应力场中只有切应力分量，且具有径向对称之特点，位错s2 在位错s1 的应力场作用下受到的径向作用力为



fr 方向与矢径r方向一致。同理，位错s1 在位错s2 应力场作用下也将受到一个大小相等、方向相反的作用力。

因此，两平行螺型位错间的作用力，其大小与两位错强度的乘积成正比，而与两位错间距成反比，其方向则沿径向r垂直于所作用的位错线，当b1 与b2 同向时，fr ＞0，即两同号平行螺型位错相互排斥；而当b1 与b2 反向时，fr ＜0，即两异号平行螺型位错相互吸引（见图3.31（b））。

图3.31　两平行螺型位错的交互作用力



（a）计算交互作用力的示意图　（b）交互作用力的方向

图3.32　两平行刃型位错间的交互作用



b. 两平行刃型位错间的交互作用 　如图3.32所示，设有两平行z轴，相距为r（x，y）的刃型位错e1 ，e2 ，其伯氏矢量b1 和b2 均与x轴同向。令e1 位于坐标原点上，e2 的滑移面与e1 的平行，且均平行于x-z面。因此，在e1 的应力场中只有切应力分量τyx 和正应力分量σxx 对位错e2 起作用，分别导致e2 沿x轴方向滑移和沿y轴方向攀移。这两个交互作用力分别为



对于两个同号平行的刃型位错，滑移力fx 随位错e2 所处的位置而变化，它们之间的交互作用如图3.33（a）所示，现归纳如下：

当|x|＞|y|时，若x＞0，则fx ＞0；若x＜0，则fx ＜0，这说明当位错e2 位于图3.33（a）中的①，②区间时，两位错相互排斥。

当|x|＜|y|时，若x＞0，则fx ＜0；若x＜0，则fx ＞0，这说明当位错e2 位于图3.33（a）中的③，④区间时，两位错相互吸引。

当|x|=|y|时，fx =0，位错e2 处于介稳定平衡位置，一旦偏离此位置就会受到位错e1 的吸引或排斥，使它偏离得更远。

当x=0时，即位错e2 处于y轴上时，fx =0，位错e2 处于稳定平衡位置，一旦偏离此位置就会受到位错e1 的吸引而退回原处，使位错垂直地排列起来。通常把这种呈垂直排列的位错组态称为位错墙，它可构成小角度晶界。

当y=0时，若x＞0，则fx ＞0；若x＜0，则fx ＜0。此时fx 的绝对值和x成反比，即处于同一滑移面上的同号刃型位错总是相互排斥的，位错间距离越小，排斥力越大。

至于攀移力fy ，由于它与y同号，当位错e2 在位错e1 的滑移面上边时，受到的攀移力fy 是正值，即指向上；当e2 在e1 滑移面下边时，fy 为负值，即指向下。因此，两位错沿y轴方向是互相排斥的。

对于两个异号的刃型位错，它们之间的交互作用力fx ，fy 的方向与上述同号位错时相反，而且位错e2 的稳定平衡位置和介稳定平衡位置正好互相对换，|x|=|y|时，e2 处于稳定平衡位置，如图3.33（b）所示。

图3.33（c）综合地展示了两平行刃型位错间的交互作用力fx 与距离x之间的关系。图中y为两位错的垂直距离（即滑移面间距），x表示两位错的水平距离（以y的倍数度量），fx 的单位为。可以看出，两同号位错间的作用力（图中实线）与两异号位错间的作用力（图中虚线）大小相等，方向相反。

图3.33　两刃型位错在x轴方向上的交互作用



（a）同号位错　（b）异号位错　（c）两平行刃型位错沿伯氏矢量方向的交互作用力

至于异号位错的fy ，由于它与y异号，所以沿y轴方向的两异号位错总是相互吸引，并尽可能靠近乃至最后消失。

除上述情况外，在互相平行的螺型位错与刃型位错之间，由于两者的伯氏矢量相垂直，各自的应力场均没有使对方受力的应力分量，故彼此不发生作用。

若是两平行位错中有一根或两根都是混合位错时，可将混合位错分解为刃型和螺型分量，再分别考虑它们之间作用力的关系，叠加起来就能得到总的作用力。





3.2.5　位错的生成和增殖


1. 位错的密度

除了精心制作的细小晶须外，在通常的晶体中都存在大量的位错。晶体中位错的量常用位错密度表示。

位错密度定义为单位体积晶体中所含的位错线的总长度，其数学表达式为



式中，L为位错线的总长度，V是晶体的体积。

但是，在实际上，要测定晶体中位错线的总长度是不可能的。为了简便起见，常把位错线当作直线，并且假定晶体的位错从晶体的一端平行地延伸到另一端，这样，位错密度就等于穿过单位面积的位错线数目，即



式中，l为每条位错线的长度，n为在面积A中所见到的位错数目。显然，并不是所有位错线与观察面相交，故按此求得的位错密度将小于实际值。

实验结果表明：一般经充分退火的多晶体金属中，位错密度约为106 ~108 cm-2 ；但经精心制备和处理的超纯金属单晶体，位错密度可低于103 cm-2 ；而经过剧烈冷变形的金属，位错密度可高达1010 ~1012 cm-2 。

2. 位错的生成

上面曾述及大多数晶体的位错密度都很大，即使经精心制备的纯金属单晶中也存在着许多位错。这些原始位错究竟是通过哪些途径产生的？晶体中的位错来源主要可有以下几种。

（1）晶体生长过程中产生位错。其主要来源有：

① 由于熔体中杂质原子在凝固过程中不均匀分布使晶体先后凝固部分的成分不同，从而点阵常数也有差异，形成的位错可能作为过渡；

② 由于温度梯度、浓度梯度、机械振动等的影响，致使生长着的晶体偏转或弯曲引起相邻晶块之间有位相差，它们之间就会形成位错；

③ 在晶体生长过程中，由于相邻晶粒发生碰撞或因液流冲击，以及冷却时体积变化的热应力等原因，会使晶体表面产生台阶或受力变形而形成位错。

（2）由于自高温较快凝固及冷却时，晶体内存在大量过饱和空位，空位的聚集能形成位错。

（3）晶体内部的某些界面（如第二相质点、孪晶、晶界等）和微裂纹的附近，由于热应力和组织应力的作用，往往出现应力集中现象，当此应力高至足以使该局部区域发生滑移时，就在该区域产生位错。

3. 位错的增殖

虽然在晶体中一开始已存在一定数量的位错，因而晶体在受力时，这些位错会发生运动，最终移至晶体表面而产生宏观变形。

但按照这种观点，变形后晶体中的位错数目应越来越少。然而，事实恰恰相反，经剧烈塑性变形后的金属晶体，其位错密度可增加4~5个数量级。这个现象充分说明晶体在变形过程中位错必然在不断地增殖。

位错的增殖机制可有多种，其中一种主要方式是弗兰克-里德（Frank-Read）位错源。

图3.34表示弗兰克-里德源的位错增殖机制。若某滑移面上有一段刃型位错AB，它的两端被位错网结点钉住，不能运动。现沿位错b方向加切应力，使位错沿滑移面向前滑移运动。但由于AB两端固定，所以只能使位错线发生弯曲（见图3.34（b））。单位长度位错线所受的滑移力Fd =τb，它总是与位错线本身垂直，所以弯曲后的位错每一小段继续受到Fd 的作用，沿它的法线方向向外扩展，其两端则分别绕结点A，B发生回转（见图3.34（c））。当两端弯出来的线段相互靠近时（见图3.34（d）），由于该两线段平行于b，但位错线方向相反，分别属于左螺旋和右螺旋位错，它们互相抵消，形成一闭合的位错环和位错环内的一小段弯曲位错线。只要外加应力继续作用，位错环便继续向外扩张，同时环内的弯曲位错在线张力作用下又被拉直，恢复到原始状态，并重复以前的运动，络绎不绝地产生新的位错环，从而造成位错的增殖，并使晶体产生可观的滑移量。

图3.34　弗兰克-里德源动作过程



为使弗兰克-里德源动作，外应力须克服位错线弯曲时线张力所引起的阻力。由位错的线张力一节中得知，外加切应力τ与位错弯曲时的曲率半径r之间的关系为，即曲率半径越小，要求与之相平衡的切应力越大。从图3.34可以看出当AB弯成半圆形时，曲率半径最小，所需的切应力最大，此时，L为A与B之间的距离，故使弗兰克-里德源发生作用的临界切应力为



弗兰克-里德位错增殖机制已为实验所证实，人们已在硅、镉、Al-Cu，Al-Mg合金，不锈钢和氯化钾等晶体直接观察到类似的弗兰克-里德源的迹象。

位错的增殖机制还很多，例如双交滑移增殖、攀移增殖等。前面已指出，螺型位错经双交滑移后可形成刃型割阶，由于此割阶不在原位错的滑移面上，因此它不能随原位错线一起向前运动，使其对原位错产生“钉扎”作用，并使原位错在滑移面上滑移时成为一个弗兰克-里德源。图3.35给出双交滑移的位错增殖模型。由于螺型位错线发生交滑移后形成了两个刃型割阶AC和BD，因而使位错在新滑移面（111）上滑移时成为一个弗兰克-里德源。有时在第二个（111）面扩展出来的位错圈又可以通过交滑移转移到第三个（111）面上进行增殖。从而使位错迅速增加，因此，它是比上述的弗兰克-里德源更有效的增殖机制。

图3.35　螺型位错通过双交滑移增殖





3.2.6　实际晶体结构中的位错


前面所讲的有关晶体中的位错结构及其一般性质，主要以简单立方晶体为研究对象，而实际晶体结构中的位错更为复杂，它们除具有前述的共性外，还有一些特殊性质和复杂组态。

1. 实际晶体中位错的伯氏矢量

简单立方晶体中位错的伯氏矢量b总是等于点阵矢量。但实际晶体中，位错的伯氏矢量除了等于点阵矢量外，还可能小于或大于点阵矢量。通常把伯氏矢量等于单位点阵矢量的位错称为“单位位错”；把伯氏矢量等于点阵矢量或其整数倍的位错称为“全位错”，故全位错滑移后晶体原子排列不变；把伯氏矢量不等于点阵矢量整数倍的位错称为“不全位错”，而伯氏矢量小于点阵矢量的称为“部分位错”，不全位错滑移后原子排列规律发生了变化。

实际晶体结构中，位错的伯氏矢量不能是任意的，它要符合晶体的结构条件和能量条件。晶体结构条件是指伯氏矢量必须连接一个原子平衡位置到另一平衡位置。从能量条件看，由于位错能量正比于b2 ，因此b越小则越稳定，即单位位错应该是最稳定的位错。

表3.1给出了典型晶体结构中，单位位错的伯氏矢量及其大小和数量。

表3.1　典型晶体结构中单位位错的伯氏矢量



2. 堆垛层错

实际晶体中所出现的不全位错通常与其原子堆垛结构的变化有关。第2章中曾述及，密排晶体结构可看成由许多密排原子面按一定顺序堆垛而成：面心立方结构是以密排的{111}按ABCABC…顺序堆垛而成的；密排六方结构则是以密排面{0001}按ABAB…顺序堆垛起来的。为了方便起见，若用△表示AB，BC，CA，…顺序；表示相反的顺序，如BA，AC，CB，…。因此，面心立方结构的堆垛顺序表示为△△△△…（见图3.36（a）），密排六方结构的堆垛顺序表示为△▽△▽…（见图3.36（b））。

图3.36　密排面的堆垛顺序



（a）面心立方结构　（b）密排六方结构

实际晶体结构中，密排面的正常堆垛顺序有可能遭到破坏和错排，称为堆垛层错，简称层错。例如，面心立方结构的堆垛顺序若变成ABC↓ BCA…，其中箭头所指相当于抽出一层原子面（A层），则称为抽出型层错，如图3.37（a）所示；相反，若在正常堆垛顺序中插入一层原子面（B层），即可表示为ABC↓ B↓ ABCA…，其中箭头所指的为插入B层后所引起的二层错排，则称为插入型层错，如图3.37（b）所示。两者对比结果，可见一个插入型层错相当于两个抽出型层错。从图3.37中还可看出，面心立方晶体中存在堆垛层错时相当于在其间形成了一薄层的密排六方晶体结构。

图3.37　面心立方结构的堆垛层错



（a）抽出型　（b）插入型

密排六方结构也可能形成堆垛层错，其层错包含有面心立方晶体的堆垛顺序：具有抽出型层错时，堆垛顺序变为…▽△▽▽△▽…，即…BABACAC…；而插入型层错则为…▽△▽▽▽△▽…，即…BABACBCB…。

图3.38　体心立方结构面的堆垛顺序示意图



体心立方晶体的密排面{110}和{100}的堆垛顺序只能是ABABAB…，故这两组密排面上不可能有堆垛层错。但是，它的{112}面堆垛顺序却是周期性的，如图3.38所示。由于立方结构中相同指数的晶向与晶面互相垂直，所以可沿方向观察面的堆垛顺序为ABCDEFAB…。当{112}面的堆垛顺序发生差错时，可产生ABCDCDEFA…堆垛层错。

形成层错时几乎不产生点阵畸变，但它破坏了晶体的完整性和正常的周期性，使电子发生反常的衍射效应，故使晶体的能量有所增加，这部分增加的能量称“堆垛层错能γ（J/m2 ）”。它一般可用实验方法间接测得。表3.2列出了部分面心立方结构晶体层错能的参考值。从能量的观点来看，显然，晶体中出现层错的几率与层错能有关，层错能越高则几率越小。如在层错能很低的奥氏体不锈钢中，常可看到大量的层错，而在层错能高的铝中，就看不到层错。

表3.2　一些金属的层错能和平衡距离



3. 不全位错

若堆垛层错不是发生在晶体的整个原子面上而只是部分区域存在，那么，在层错与完整晶体的交界处就存在伯氏矢量b不等于点阵矢量的不全位错，如图3.39所示。

图3.39　层错的边界为位错



在面心立方晶体中，有两种重要的不全位错：肖克利（Shockley）不全位错和弗兰克（Frank）不全位错。

a. 肖克利不全位错 　图3.40为肖克利不全位错的结构。图面代表面，密排面（111）垂直于图面。图中右边晶体按ABCABC…正常顺序堆垛，而左边晶体按ABCBCAB…顺序堆垛，即有层错存在，层错与完整晶体的边界就是肖克利位错。这相当于左侧原来的A层原子面在方向沿滑移面到B层位置，从而形成了位错。位错的伯氏矢量，它与位错线互相垂直，故系刃型不全位错。

图3.40　面心立方晶体中的肖克利不全位错



根据其伯氏矢量与位错线的夹角关系，它既可以是纯刃型，也可以是纯螺型或混合型。肖克利不全位错可以在其所在的{111}面上滑移，滑移的结果使层错扩大或缩小。但是，即使是纯刃型的肖克利不全位错也不能攀移，这是因为它有确定的层错相联，若进行攀移，势必离开此层错面，故不可能进行。

b. 弗兰克不全位错 　图3.41为抽去半层密排面形成的弗兰克不全位错。与抽出型层错联系的不全位错通常称负弗兰克不全位错，而与插入型层错相联系的不全位错称为正弗兰克不全位错。它们的伯氏矢量都属于，且都垂直于层错面{111}，但方向相反。弗兰克位错属纯刃型位错。显然这种位错不能在滑移面上进行滑移运动，否则将使其离开所在的层错面，但能通过点缺陷的运动沿层错面进行攀移，使层错面扩大或缩小。所以弗兰克不全位错又称不滑动位错或固定位错，而肖克利不全位错则属于可动位错。

图3.41　抽去半层密排面形成的弗兰克不全位错



不全位错特性和全位错一样，也由其伯氏矢量来表征。但注意，不全位错的伯氏回路的起始点必须从层错上出发。

密排六方晶体和面心立方晶体相似，可以形成肖克利不全位错或弗兰克不全位错。对于体心立方晶体，当在{112}面出现堆垛层错时，在层错边界也出现不全位错。

4. 位错反应

实际晶体中，组态不稳定的位错可以转化为组态稳定的位错；具有不同伯氏矢量的位错线可以合并为一条位错线；反之，一条位错线也可以分解为两条或更多条具有不同伯氏矢量的位错线。通常，将位错之间的相互转化（分解或合并）称为位错反应。

位错反应能否进行，决定于是否满足如下两个条件：

（1）几何条件：按照伯氏矢量守恒性的要求，反应后诸位错的伯氏矢量之和应该等于反应前诸位错的伯氏矢量之和，即

∑bb =∑ba 。　　　　（3.27）

（2）能量条件：从能量角度，位错反应必须是一个伴随着能量降低的过程。为此，反应后各位错的总能量应小于反应前各位错的总能量。由于位错能量正比于b2 ，故可近似地把一组位错的总能量看作是∑|bi |2 ，于是便可引入位错反应的能量判据，即

∑|bb |2 ＞∑|ba |2 。　　　　（3.28）

下面将结合实际晶体中的位错组态进行讨论。

5. 面心立方晶体中的位错

a. 汤普森（Thompson N.）四面体 　面心立方晶体中所有重要的位错和位错反应，可用汤普森提出的参考四面体和一套标记，清晰而直观地表示出来。

如图3.42所示，A，B，C，D依次为面心立方晶胞中3个相邻外表面的面心和坐标原点，以A，B，C，D为顶点连成一个由4个{111}面组成的，且其边平行于＜110＞方向的四面体，这就是汤普森四面体。如果以α，β，γ，δ分别代表与A，B，C，D点相对面的中心，把4个面以三角形ABC为底展开，得图3.42（c）。由图中可见：

（1）四面体的4个面即为4个可能的滑移面：面。

（2）四面体的6个棱边代表12个晶向，即为面心立方晶体中全位错12个可能的伯氏矢量。

（3）每个面的顶点与其中心的连线代表24个型的滑移矢量，它们相当于面心立方晶体中可能的24个肖克利不全位错的伯氏矢量。

（4）4个顶点到它所对的三角形中点的连线代表8个型的滑移矢量，它们相当于面心立方晶体中可能有的8个弗兰克不全位错的伯氏矢量。

（5）4个面中心相连即αβ，αγ，αδ，βγ，γδ，βδ为是压杆位错的一种，详见后述。

图3.42　Thompson四面体及记号



有了汤普森四面体，面心立方晶体中各类位错反应尤其是复杂的位错反应都可极为简便地用相应的汤普森符号来表达。例如（111）面上伯氏矢量为的全位错的分解，可以简便地写为：

BC→Bδ+δC。　　　　（3.29）

b. 扩展位错 　面心立方晶体中，能量最低的全位错是处在{111}面上的伯氏矢量，它为的单位位错。现考虑它沿{111}面的滑移情况。

从第2章中可知，面心立方晶体{111}面是按ABCABC…顺序堆垛的。若单位位错b=在切应力作用下沿着在A层原子面上滑移时，则B层原子从B1 位置滑动到相邻的B2 位置，需要越过A层原子的“高峰”，这需要提供较高的能量（见图3.43）。但如果滑移分两步完成，即先从B1 位置沿A层原子间的“低谷”滑移到邻近的C位置，即b1 =；然后再由C滑移到另一个B2 位置，即，这种滑移比较容易。显然，第一步当B层原子移到C位置时，将在（111）面上导致堆垛顺序变化，即由原来的ABCABC…正常堆垛顺序变为ABCACB…，而第二步从C位置再移到B位置时，则又恢复正常堆垛顺序。既然第一步滑移造成了层错，那么，层错区与正常区之间必然会形成两个不全位错。故b1 和b2 为肖克利不全位错。也就是说，一个全位错b分解为两个肖克利不全位错b1 和b2 ，全位错的运动由两个不全位错的运动来完成，即b=b1 +b2 。

图3.43　面心立方晶体中（111）面上全位错的分解



这个位错反应从几何条件和能量条件来判断均是可行的，因为



几何条件：



能量条件：



故

。　　　　（3.32）

图3.44　面心立方晶体中的扩展位错



由于这两个不全位错位于同一滑移面上，彼此同号且其伯氏矢量的夹角θ为60°，又，故它们必然相互排斥并分开，其间夹着一片堆垛层错区。通常把一个全位错分解为两个不全位错，中间夹着一个堆垛层错的整个位错组态称为扩展位错，图3.44即为扩展位错的示意图。

（1）扩展位错的宽度。为了降低两个不全位错间的层错能，力求把两个不全位错的间距缩小，这相当于给予两个不全位错一个吸力，数值等于层错的表面张力γ（即层错能）。而两个不全位错间的斥力则力图增加宽度，当斥力与吸力相平衡时，不全位错之间的距离一定，这个平衡距离便是扩展位错的宽度d。

从前面已知，两个平行不全位错之间的斥力

，

式中r为两不全位错的间距。当层错的表面张力与不全位错的斥力达到平衡时，两不全位错的间距r即为扩展位错的宽度d，即



由此可见，扩展位错的宽度与晶体的单位面积层错能γ成反比，与切变模量G成正比。例如，铝的层错能（见表3.2）很高，故扩展位错的宽度很窄（仅1~2个原子间距），实际上可认为铝中不会形成扩展位错；而奥氏体不锈钢，由于其层错能很低，扩展位错可宽达几十个原子间距。

图3.45　扩展位错在障碍处束集



（2）扩展位错的束集。由于扩展位错的宽度主要取决于晶体的层错能，因此凡影响层错能的因素也必然影响扩展位错的宽度。当扩展位错的局部区域受到某种障碍时，扩展位错在外切应力作用下其宽度将会缩小，甚至重新收缩成原来的全位错，称为束集，如图3.45所示。束集可以看作位错扩展的反过程。

（3）扩展位错的交滑移。由于扩展位错只能在其所在的滑移面上运动，因此若要进行交滑移，扩展位错必须首先束集成全螺位错，然后再由该全位错交滑移到另一滑移面上，并在新的滑移面上重新分解为扩展位错，继续进行滑移。图3.46给出了面心立方晶体中扩展位错的交滑移过程。

图3.46　扩展位错的交滑移过程



显然，扩展位错的交滑移比全位错的交滑移要困难得多。层错能越低，扩展位错越宽，束集越困难，交滑移越不容易。

c. 位错网络 　实际晶体中，当存在几种伯氏矢量的位错时，有时会组成二维或三维的位错网络。图3.47（a）a面上有一组塞积的位错群（b1 ）和d面上一个螺型位错（b2 ）相交截，两伯氏矢量的夹角为120°，相交吸引，由位错反应产生b3 的位错：b1 +b2 →b3 （见图3-47（b））。由于线张力的作用，在平衡条件下，位错线如图3.47（c）所示，形成六方位错网络。

图3.47　位错交截形成网络



d. 面角位错（Lomer-Cottrell位错） 　面角位错是fcc中除Frank位错外又一类固定位错。

如图3.48（a）所示，在面上分别有全位错，它们在各自滑移面上分解为扩展位错：



图3.48　Lomer-Cottrell位错的形成过程



该两扩展位错各在自己的滑移面上相向移动，当每个扩展位错中的一个不全位错达到滑移面的交截线BC时，就会通过位错反应，生成新的先导位错：



这个新位错是纯刃型的，其伯氏矢量位于（001）面上，其滑移面是（001），但fcc的滑移面应是{111}，因此，这个位错是固定位错，又称压杆位错。不仅如此，它还带着两片分别位于（111）和面上的层错区，以及两个不全位错。这种形成于两个{111}面之间的面角上，由三个不全位错和两片层错所构成的位错组态称为“Lomer-cottrell位错”，简称面角位错。它对面心立方晶体的加工硬化可起重大作用。

6. 其他晶体中的位错

a. 体心立方晶体的位错 　前已指出，体心立方晶体的单位位错为，其滑移方向为＜111＞方向，但体心立方的滑移面则是不确定的，通常可能的滑移面有{110}，{112}和{123}，它随成分、温度及形变速度而异。由于滑移面很多，因而常由于交滑移而使滑移线呈波纹形。体心立方易发生交滑移的事实说明它的层错能很高，因而它不易出现扩展位错（或层错宽度极窄）。实际上，迄今为止也没有在电子显微镜中直接观察到bcc的扩展位错和层错，因而对全位错的分解只是几种可能的推测。然而值得注意的是，bcc的位错在某一方向运动所需的切应力与同一滑移面上的位错往相反方向运动所需的切应力不相同，即它滑移的不对称性，此现象是不能用全位错的运动来解释的。

最近的理论分析表明：螺型位错核心可在几个伯氏矢量大小的范围内展宽，从而使它的运动受到限制。用计算机模拟求得的α-Fe中螺型位错核心的位移场如图3.49所示，可见螺型位错平行三重对称轴是其一个显著的特点。

图3.49　α-Fe晶体中的螺型位错



b. 密排六方晶体的位错 　对hcp，最短的点阵矢量是沿，次短的点阵矢量为＜0001＞，因此它的单位位错为，c＜0001＞，其外还有等；而滑移面与轴比有关，当时，滑移面为（0001），当时，滑移面将变为或斜面。

对于层错能小的Co，Zn和Cd等晶体曾观察到伯氏矢量为的位错在基面上按下列反应分解：



右边两项为肖克利不全位错的伯氏矢量，它们之间存在一片层错，构成扩展位错，如图3.50所示。

图3.50　密排六方晶体中的扩展位错



c. NaCl晶体的位错 　NaCl是一典型的离子晶体（见图2.53），它实际上是面心立方点阵，每个阵点对应一对Na+ 和Cl- 离子。

NaCl晶体的滑移系是，对于最密排面{100}，由于正、负离子成对跨过滑移面，静电作用很强，一般不能滑移。

NaCl晶体中单位位错的伯氏矢量，即联结相邻同类离子的最短距离。图3.51为滑移系上的刃型位错，可见它有两个多余的半原子面，这样晶体中在电荷分布上无错排，仍是中性的，但在晶体表面位错露头处会带电荷，或正或负，视何种电荷暴露在晶体的表面上（见图3.52）而定。

图3.51　NaCl晶体中的位错



图3.52　NaCl中带电的位错



d. α-Al2 O3 晶体的位错 　刚玉（α-Al2 O3 ）的结构属三方晶系（见图2.59）。从堆垛角度看，O2- 近似作六方最密排，Al3+ 配列在八面体空隙上，且只填满这种空隙的2/3。图3.53为（0001）面上的离子排列及位错反应示意图。从能量降低角度看，α-Al2 O3 晶体的单位位错可以分解成两个伯氏矢量的不全位错，即



图3.53　Al2 O3 （0001）面上的离子排列



从图中还可看出，伯氏矢量是Al2 O3 晶体中O2- 离子点阵晶格方向单位矢量。因此产生b1 位错并不引起O2- 离子堆垛顺序的变化，但却引起Al3+ 离子堆垛顺序的变化，故两个b1 之间就产生堆垛层错。所以，上述反应也即扩展位错b0 的分解。

e. 金刚石型晶体的位错 　金刚石型晶体（如金刚石、硅和锗等）为共价晶体，属复杂立方晶体结构，可视为两个面心立方晶胞沿体对角线相对位移1/4长度穿插而成（见图2.71）。

金刚石结构中，原子密排面仍为{111}面，其堆垛次序为AaBbCcAaBbCc…如图3.54所示。同名面，如A与a在{111}面上的投影位置互相重合，如果把一对同名面用一个字母表示，则{111}面的堆垛次序可以简化为ABCABC…。

图3.54　金刚石结构垂直于面的投影



金刚石结构中滑移面为密排面{111}，全位错的伯氏矢量为，由于共价键的方向性强，使得沿＜110＞方向有较低的位错中心能量，位错趋向于沿＜110＞方向排列，因此，多数情况下它们是纯螺型位错或60°位错，如图3.55所示。由于点阵阻力大，位错很难运动。当层错能较低时，{111}面上的全位错也能分解成扩展位错。

图3.55　金刚石晶体中的位错



（a）纯螺型位错　（b）60°位错

f. 高分子晶体中的位错 　如前所述，细长、柔软而结构复杂的高分子链很难形成完善的晶体。事实上，即使在很理想的条件下生成的单晶体或伸直链晶体，也不可避免地存在许多晶体缺陷，如图3.56（a）所示为在结晶中存在分子末端时，晶体中存在的细长空洞，它可视为两个边缘位错的交会。当与这个空洞相邻的分子移向空洞时，空洞的位置就发生移动，由于相邻分子依次移动，就形成了图3.56（b）所示的一对螺型位错，并有可能形成嵌镶块结构。

图3.56　因结晶内的分子末端而引起的晶格缺陷



Holland V. F. 在聚乙烯的单晶中不仅观察到边缘位错，而且还观察到网状位错，并发现它是螺型位错。





3.3　表面及界面


严格来说，界面包括外表面（自由表面）和内界面。表面是指固体材料与气体或液体的分界面，它与摩擦、磨损、氧化、腐蚀、偏析、催化、吸附现象，以及光学、微电子学等均密切相关；而内界面可分为晶粒边界和晶内的亚晶界、孪晶界、层错及相界面等。

界面通常包含几个原子层厚的区域，该区域内的原子排列甚至化学成分往往不同于晶体内部，又因它系二维结构分布，故也称为晶体的面缺陷。界面的存在对晶体的物理、化学和力学等性能产生重要的影响。





3.3.1　外表面


在晶体表面上，原子排列情况与晶内不同。这里，每个原子只是部分地被其他原子包围着，它的相邻原子数比晶体内部少。另外，由于成分偏聚和表面吸附的作用，往往导致表面成分与体内不一。这些均将导致表面层原子间结合键与晶体内部并不相等。故表面原子就会偏离其正常的平衡位置，并影响到邻近的几层原子，造成表层的点阵畸变，使它们的能量比内部原子高，这几层高能量的原子层称为表面。晶体表面单位面积自由能的增加称为表面能γ（J/m2 ）。表面能也可理解为产生单位面积新表面所作的功



式中，dW为产生dS表面所作的功。表面能也可以单位长度上的表面张力（N/m）表示。

由于表面是一个原子排列的终止面，另一侧无固体中原子的键合，如同被割断，故其表面能可用形成单位新表面所割断的结合键数目来近似表达：



表面能与晶体表面原子排列致密程度有关，原子密排的表面具有最小的表面能。若以原子密排面作表面时，晶体的能量最低、最稳定，所以自由晶体暴露在外的表面通常是低表面能的原子密排晶面。图3.57为fcc的Au晶体表面能的极图。图中径向矢量为垂直于该矢量的晶体表面上表面张力的大小。由图可知，原子密排面{111}具有最小的表面能。如果晶体的外表面与密排面成一定角度，那么为了保持低能量的表面状态，晶体的外表面大多呈台阶状（见图3.58），台阶的平面是低表面能晶面，台阶密度取决于表面和低能面的交角。晶体表面原子的较高能量状态及其所具有的残余结合键，将使外来原子易被表面吸附，并引起表面能的降低。此外，台阶状的晶体表面也为原子的表面扩散，以及表面吸附现象提供了一定条件。



图3.57　金在1030℃于氢气氛中的表面能的极图（以γ210 为1.000） 图3.58　一个低指数晶面（图中表示具有扭折A′B′的台阶AB，单和双吸附原子C和D，单和双空位E和F）

表面能除了与晶体表面原子排列致密程度有关外，还与晶体表面曲率有关。当其他条件相同时，曲率越大，表面能也越大。表面能的这些性质，对晶体的生长、固态相变中新相的形成都起着重要作用。





3.3.2　晶界和亚晶界


多数晶体物质由许多晶粒所组成，属于同一固相但位向不同的晶粒之间的界面称为晶界，它是一种内界面；而每个晶粒有时又由若干个位向稍有差异的亚晶粒所组成，相邻亚晶粒间的界面称为亚晶界。晶粒的平均直径通常在0.015~0.25mm范围内，而亚晶粒的平均直径则通常为0.001mm数量级。

为了描述晶界和亚晶界的几何性质，须说明晶界的取向及其两侧晶粒的相对位向。二维点阵中晶界的几何关系可用图3.59来描述，即晶界位置可用两个晶粒的位向差θ和晶界相对于一个点阵某一平面的夹角来确定。而三维点阵的晶界几何关系应由五个位向角度确定。设想将图3.60（a）所示的晶体沿xOz平面切开，然后让右侧晶体绕x轴旋转，这样就会使两个晶体之间产生位向差。同样，右侧晶体还可以绕y或z轴旋转。因此，为了确定两个晶体之间的位向，必须给定三个角度。现在再来考虑位向差一定的两个晶体之间的界面。如图3.60（b）所示，若在xOz平面有一个界面，将这个界面绕x轴或z轴旋转，可以改变界面的位置；但绕y轴旋转时，界面的位置不变。显然，为了确定界面本身的位向，还需要确定两个角度。这就是说，一般空间点阵中的晶界具有五个自由度。



图3.59　二维平面点阵中的晶界 图3.60　三维点阵中的晶界

根据相邻晶粒之间位向差θ角的大小不同可将晶界分为两类：① 小角度晶界——相邻晶粒位向差小于10°的晶界；亚晶界均属小角度晶界，一般小于2°；② 大角度晶界——相邻晶粒位向差大于10°的晶界，多晶体中的晶界大多属于此类。

1. 小角度晶界的结构

按照相邻亚晶粒之间位向差的型式不同，可将小角度晶界分为倾斜晶界、扭转晶界和重合晶界等，它们的结构可用相应的模型来描述。

a. 对称倾斜晶界 　对称倾斜晶界可看作把晶界两侧晶体互相倾斜的结果（见图3.61）。由于相邻两晶粒的位向差θ角很小，其晶界可看成由一列平行的刃型位错所构成（见图3.62），位错的间距D与伯氏矢量b之间的关系为：



当θ很小时，。

图3.61　对称倾斜晶界的形成



（a）倾斜前　（b）倾斜后

图3.62　倾斜晶界



b. 不对称倾斜晶界 　如果对称倾斜晶界的界面绕x轴转了一角度，如图3.63所示，则此时两晶粒之间的位向差仍为θ角，但此时晶界的界面对于两个晶粒是不对称的，因此，称为不对称倾斜晶界。它有两个自由度θ和。该晶界结构可看成由两组伯氏矢量相互垂直的刃型位错b┴ b├ 交错排列而构成。两组刃型位错各自的间距D┴ 和D├ 可根据几何关系分别求得，即



图3.63　不对称倾斜晶界



c. 扭转晶界 　扭转晶界是小角度晶界的又一种类型。它可看成是两部分晶体绕某一轴在一个共同的晶面上相对扭转一个θ角所构成的，扭转轴垂直于这一共同的晶面，如图3.64所示。它的自由度为1。

图3.64　扭转晶界的形成过程



该晶界的结构可看成由互相交叉的螺型位错所组成，如图3.65所示。

图3.65　扭转晶界位错模型



纯扭转晶界和倾斜晶界均是小角度晶界的简单情况，两者不同之处在于倾斜晶界形成时，转轴在晶界内；而扭转晶界的转轴则垂直于晶界。在一般情况下，小角度晶界都可看成是两部分晶体绕某一轴旋转一角度而形成的，只不过其转轴既不平行于晶界也不垂直于晶界。对这样的任意小角度晶界，可看作由一系列刃型位错、螺型位错或混合位错的网络所构成，这已被实验所证实。

2. 大角度晶界的结构

多晶体材料中各晶粒之间的晶界通常为大角度晶界。大角度晶界的结构较复杂，其中原子排列较不规则，不能用位错模型来描述，对于大角度晶界结构的了解远不如小角度晶界清楚，有人认为大角度晶界的结构接近于图3.66所示的模型。图中表明，取向不同的相邻晶粒的界面不是光滑的曲面，而是由不规则的台阶组成的。分界面上既包含有同时属于两晶粒的原子D，也包含有不属于任一晶粒的原子A；既包含有压缩区B，也包含有扩张区C。这是由于晶界上的原子同时受到位向不同的两个晶粒中原子的作用所致。总之，大角度晶界上原子排列比较紊乱，但也存在一些比较整齐的区域。因此，晶界可看成由坏区与好区交替相间组合而成。随着位向差θ的增大，坏区的面积将相应增加。纯金属中大角度晶界的宽度不超过3个原子间距。

图3.66　大角度晶界模型



有人利用场离子显微镜研究晶界，提出了大角度晶界的“重合位置点阵”模型，并得到实验证实。如图3.67所示，在二维正方点阵中，当两个相邻晶粒的位向差为37°时（相当于晶粒2相对晶粒1绕某固定轴旋转了37°），若设想两晶粒的点阵彼此通过晶界向对方延伸，则其中一些原子将出现有规律的相互重合。由这些原子重合位置所组成比原来晶体点阵大的新点阵，通常称为重合位置点阵。由于在上述具体图例中，每五个原子中即有一个是重合位置，故重合位置点阵密度为1/5或称为1/5重合位置点阵。显然，由于晶体结构及所选旋转轴与转动角度的不同，可以出现不同重合位置密度的重合点阵。表3.3列出了立方晶系金属中重要的重合位置点阵。



图3.67　当两相邻晶粒位向差为37°时，存在的1/5重合位置点阵

表3.3　立方晶系金属中重要的重合位置点阵



根据该模型，在大角度晶界结构中将存在一定数量重合点阵的原子。显然，晶界上重合位置越多，即晶界上越多的原子为两个晶粒所共有，原子排列的畸变程度越小，则晶界能也相应越低。然而从表3.3得知，不同晶体结构具有重合点阵的特殊位向是有限的。所以，重合位置点阵模型尚不能解释两晶粒处于任意位向差的晶界结构。

总之，对于大角度晶界的结构还正在继续研究和讨论中。

3. 晶界能

由于晶界上的原子排列是不规则的，有畸变，从而使系统的自由能增高。晶界能定义为形成单位面积界面时，系统的自由能变化，它等于界面区单位面积的能量减去无界面时该区单位面积的能量。

小角度晶界的能量主要来自位错能量（形成位错的能量和将位错排成有关组态所作的功），而位错密度又决定于晶粒间的位向差，所以，小角度晶界能γ也和位向差θ有关：

γ=γ0 θ（A-lnθ），　　　　（3.42）

式中，为常数，取决于材料的切变模量G、泊松比ν和伯氏矢量b，A为积分常数，取决于位错中心的原子错排能。由上式可知，小角度晶界的晶界能随位向差增加而增大（见图3.68）。但注意，该公式只适用于小角度晶界，而对大角度晶界不适用。

实际上，多晶体的晶界一般为大角度晶界，各晶粒的位向差大多在30°~40°左右，实验测出各种金属大角度晶界能约在（0.25~1.0）J/m2 范围内，与晶粒之间的位向差无关，大体上为定值，如图3.68所示。

图3.68　铜的不同类型界面的界面能



晶界能可以界面张力的形式来表现，且可以通过界面交角的测定求出它的相对值。图3.69所示为当3个晶粒相遇时，它们两两相交于一界面，3个界面相交于1个三叉界棱。在达到平衡状态时，O点处的界面张力γ1-2 ，γ2-3 ，γ3-1 必须达到力学平衡，即其矢量和为零，故

γ1-2 +γ2-3 cosφ2 +γ3-1 cosφ1 =0

或



因此，若取其中某一晶界能作为基准，则通过测量φ角即可求得其他晶界的相对能量。

；图3.69　三个晶界相交于一直线（垂直于图面）



在平衡状态下，三叉晶界的各面角均趋向于最稳定的120°，此时，各晶粒之间的晶界能基本相等。

4. 晶界的特性

（1）晶界处点阵畸变大，存在着晶界能，因此，晶粒的长大和晶界的平直化都能减小晶界面积，从而降低晶界的总能量，这是一个自发过程。然而晶粒的长大和晶界的平直化均须通过原子的扩散来实现，因此，随着温度升高和保温时间的增长，均有利于这两过程的进行。

（2）晶界处原子排列不规则，因此在常温下晶界的存在会对位错的运动起阻碍作用，致使塑性变形抗力提高，宏观表现为晶界较晶内具有较高的强度和硬度。晶粒越细，材料的强度越高，这就是细晶强化；而高温下则相反，因高温下晶界存在一定的黏滞性，易使相邻晶粒产生相对滑动。

（3）晶界处原子偏离平衡位置，具有较高的动能，并且晶界处存在较多的缺陷，如空穴、杂质原子和位错等，故晶界处原子的扩散速度比在晶内快得多。

（4）在固态相变过程中，由于晶界能量较高且原子活动能力较大，所以新相易于在晶界处优先形核。显然，原始晶粒越细，晶界越多，则新相形核率也相应越高。

（5）由于成分偏析和内吸附现象，特别是晶界富集杂质原子情况下，往往晶界熔点较低，故在加热过程中，因温度过高将引起晶界熔化和氧化，导致“过烧”现象的发生。

（6）由于晶界能量较高、原子处于不稳定状态，以及晶界富集杂质原子的缘故，与晶内相比，晶界的腐蚀速度一般较快。这就是用腐蚀剂显示金相样品组织的依据，也是某些金属材料在使用中发生晶间腐蚀破坏的原因。





3.3.3　孪晶界


孪晶是指两个晶体（或一个晶体的两部分）沿一个公共晶面构成镜面对称的位向关系，这两个晶体就称为“孪晶”，此公共晶面就称孪晶面。

孪晶界可分为两类，即共格孪晶界和非共格孪晶界，如图3.70所示。

共格孪晶界就是孪晶面（见图3.70（a））。在孪晶面上的原子同时位于两个晶体点阵的结点上，为两个晶体所共有，属于自然的完全匹配，是无畸变的完全共格晶面，因此它的界面能很低（约为普通晶界界面能的1/10），很稳定，在显微镜下呈直线，这种孪晶界较为常见。

如果孪晶界相对于孪晶面旋转一角度，即可得到另一种孪晶界——非共格孪晶界（见图3.70（b））。此时，孪晶界上只有部分原子为两部分晶体所共有，因而原子错排较严重，这种孪晶界的能量相对较高，约为普通晶界的1/2。

图3.70　面心立方晶体的孪晶关系（a）和非共格孪晶界（b）



孪晶的形成与堆垛层错有密切关系。例如，面心立方晶体是以{111}面按ABCABC…的顺序堆垛而成的，可用△△△△△…表示。如果从某一层始，其堆垛顺序发生颠倒，就成为ABCACBACBA…，即△△△▽▽▽▽…，则上下两部分晶体就构成了镜面对称的孪晶关系（图3.70（a））。可以看出…CAC处相当于堆垛层错，接着就按倒过来的顺序堆垛，仍属正常的fcc堆垛顺序，但与出现层错之前的那部分晶体顺序正好相反，故形成了对称关系。

依孪晶形成原因的不同，可分为“形变孪晶”、“生长孪晶”和“退火孪晶”等。正因为孪晶与层错密切相关，一般层错能高的晶体不易产生孪晶。





3.3.4　相界


具有不同结构的两相之间的分界面称为“相界”。

按结构特点，相界面可分为共格相界、半共格相界和非共格相界三种类型。

1. 共格相界

所谓“共格”是指界面上的原子同时位于两相晶格的结点上，即两相的晶格是彼此衔接的，界面上的原子为两者共有。如图3.71（a）所示是一种无畸变的具有完全共格的相界，其界面能很低。但是理想的完全共格界面，只有在孪晶界且孪晶界即为孪晶面时才可能存在。对相界而言，其两侧为两个不同的相，即使两个相的晶体结构相同，其点阵常数也不可能相等，因此在形成共格界面时，必然在相界附近产生一定的弹性畸变，晶面间距较小者发生伸长，较大者产生压缩（见图3.71（b）），以互相协调，使界面上原子达到匹配。显然，这种共格相界的能量相对于具有完善共格关系的界面（如孪晶界）的能量要高。

；图3.71　各种形式的相界



（a）具有完善的共格关系的相界　（b）具有弹性畸变的共格相界　（c）半共格相界　（d）非共格相界

2. 半共格相界

若两相邻晶体在相界面处的晶面间距相差较大，则在相界面上不可能做到完全的一一对应，于是在界面上将产生一些位错（见图3.71（c）），以降低界面的弹性应变能，这时界面上两相原子部分地保持匹配，这样的界面称为半共格界面或部分共格界面。

半共格相界上位错间距取决于相界处两相匹配晶面的错配度。错配度δ定义为



式中，aα 和aβ 分别表示相界面两侧的α相和β相的点阵常数，且aα ＞aβ 。由此可求得位错间距



当δ很小时，D很大，α和β相在相界面上趋于共格，即成为共格相界；当δ很大时，D很小，α和β相在相界面上完全失配，即成为非共格相界。

3. 非共格相界

当两相在相界面处的原子排列相差很大时，即δ很大时，只能形成非共格界面（见图3.71（d））。这种相界与大角度晶界相似，可看成是由原子不规则排列很薄的过渡层构成的。





第4章　固体中原子及分子的运动


物质的迁移可通过对流和扩散两种方式进行。在气体和液体中物质的迁移一般是通过对流和扩散来实现的。但在固体中不发生对流，扩散是唯一的物质迁移方式，其原子或分子由于热运动从一个位置不断地迁移到另一个位置。扩散是固体材料中的一个重要现象，诸如金属铸件的凝固及均匀化退火，冷变形金属的回复和再结晶，陶瓷或粉末冶金的烧结，材料的固态相变，高温蠕变，以及各种表面处理，等等，都与扩散密切相关。要深入地了解和控制这些过程，就必须掌握有关扩散的基本规律。研究扩散一般有两种方法：① 表象理论——根据所测量的参数描述物质传输的速率和数量等；② 原子理论——扩散过程中原子是如何迁移的。本章主要讨论固体材料中扩散的一般规律、扩散的影响因素和扩散机制等内容。

固体材料涉及金属、陶瓷和高分子化合物三类；金属中的原子结合以金属键方式为主；陶瓷中的原子结合主要以离子键结合方式为主；而高分子化合物中的原子结合方式是共价键或氢键结合，并形成长链结构，这就导致了三种类型固体中原子或分子扩散的方式不同。描述它们各自运动方式的特征也是本章的主要目的之一。





4.1　表象理论


4.1.1　菲克第一定律


当固体中存在着成分差异时，原子将从高浓度处向低浓度处扩散。如何描述原子的迁移速率，阿道夫·菲克（Adolf Fick）对此进行了研究，并在1855年就指出：扩散中原子的通量与质量浓度梯度成正比，即



该方程称为菲克第一定律或扩散第一定律。式中，J为扩散通量，表示单位时间内通过垂直于扩散方向x的单位面积的扩散物质质量，其单位为kg/（m2 ·s），D为扩散系数，其单位为m2 /s，而ρ是扩散物质的质量浓度，其单位为kg/m3 。式中的负号表示物质的扩散方向与质量浓度梯度方向相反，即表示物质从高的质量浓度区向低的质量浓度区方向迁移。菲克第一定律描述了一种稳态扩散，即质量浓度不随时间而变化。

史密斯（R. P. Smith）在1953年发表了运用菲克第一定律测定碳在γ-Fe中的扩散系数的论文。他将一个半径为r，长度为l的纯铁空心圆筒置于1000℃高温中渗碳，即筒内和筒外分别以渗碳和脱碳气氛，经过一定时间后，筒壁内各点的浓度不再随时间而变化，满足稳态扩散条件，此时，单位时间内通过管壁的碳量为常数。

根据扩散通量的定义，可得

。

由菲克第一定律可得

。

由此解得

，

式中，q，l，t可在实验中测得，故只要测出碳含量沿筒壁径向分布，则扩散系数D可由碳的质量浓度ρ对lnr作图求出。若D不随成分而变，则作图得一直线。但实验测得结果（如图4.1所示）表明ρ-lnr为曲线，而不是直线，这表明扩散系数D是碳浓度的函数。在高浓度区，小，D大；在低浓度区大，D小。例如由该实验测得，在1000℃且碳的质量分数为0.15%时，碳在γ铁中的扩散系数D=2.5×10-11 m2 /s；当碳的质量分数为1.4%时，D=7.7×10-11 m2 /s。

图4.1　在1000℃时lnr与ρ的关系





4.1.2　菲克第二定律


大多数扩散过程是非稳态扩散过程，某一点的浓度是随时间而变化的，这类过程可以由菲克第一定律结合质量守恒条件推导出的菲克第二定律来处理。图4.2表示在垂直于物质运动的方向x上，取一个横截面面积为A，长度为dx的体积元，设流入及流出此体积元的通量分别为J1 和J2 ，作质量平衡，可得

流入质量-流出质量=积存质量

或

流入速率-流出速率=积存速率。

显然，流入速率=J1 A，由微分公式可得：　流出速率，则积存速率。该积存速率也可用体积元中扩散物质质量浓度随时间的变化率来表示，因此可得



将菲克第一定律代入上式，可得



该方程称为菲克第二定律或扩散第二定律。如果假定D与浓度无关，则上式可简化为：



考虑三维扩散的情况，并进一步假定扩散系数是各向同性的（立方晶系），则菲克第二定律普遍式为：



在上述的扩散定律中均有这样的含义，即扩散是由于浓度梯度所引起的，这样的扩散称为化学扩散；另一方面，我们把不依赖浓度梯度，而仅由热振动而产生的扩散称为自扩散，由Ds 表示。自扩散系数的定义可由（4.1）式得出：



（4.5）式表示：合金中某一组元的自扩散系数是它的质量浓度梯度趋于零时的扩散系数。

图4.2　体积元中扩散物质浓度的变化速率



（a）浓度和距离的瞬时变化

（b）通量和距离的瞬时关系

（c）扩散通量J1 的物质经过体积元后的变化





4.1.3　扩散方程的解


对于非稳态扩散，则需要对菲克第二定律按所研究问题的初始条件和边界条件求解。显然，不同的初始条件和边界条件将导致方程的不同解。下面介绍几种较简单而实用的方程解。

1. 两端成分不受扩散影响的扩散偶

将质量浓度为ρ2 的A棒和质量浓度为ρ1 的B棒焊接在一起，焊接面垂直于x轴，然后加热保温不同的时间，焊接面（x=0）附近的质量浓度将发生不同程度的变化，如图4.3所示。

图4.3　扩散偶的成分-距离曲线



假定试棒足够长，以保证扩散偶两端始终维持原浓度。根据上述情况，可分别确定方程的初始条件：



边界条件：



解偏微分方程有多种方法，下面介绍用中间变量代换，使偏微分方程变为常微分方程的方法。设中间变量，则有



可以证明，erf（∞）=1，erf（-β）=-erf（β），不同β值所对应的误差函数值见表4.1。

表4.1　β与erf（β）的对应值（β为0~2.7）



根据误差函数的定义和性质可得



将它们代入（4.6）式，并结合边界条件可解出待定常数：



因此，质量浓度ρ随距离x和时间t变化的解析式为



在界面处（x=0），则erf（0）=0，所以

。

即界面上质量浓度ρs 始终保持不变。这是假定扩散系数与浓度无关所致，因而界面左侧的浓度衰减与右侧的浓度增加是对称的。

若焊接面右侧棒的原始质量浓度ρ1 为零，则（4.7）式简化为：



而界面上的浓度等于。

2. 一端成分不受扩散影响的扩散体

低碳钢高温奥氏体渗碳是提高钢表面性能和降低生产成本的重要生产工艺。此时，原始碳质量浓度为ρ0 的渗碳零件可被视为半无限长的扩散体，即远离渗碳源一端的碳质量浓度，在整个渗碳过程中不受扩散的影响，始终保持碳质量浓度为ρ0 。根据上述情况，可列出：



即假定渗碳一开始，渗碳源一端表面就达到渗碳气氛的碳质量浓度ρs ，由（4.6）式可解得：



如果渗碳零件为纯铁（ρ0 =0），则上式简化为：



在渗碳中，常需要估算满足一定渗碳层深度所需要的时间，可根据（4.9）式求出。以下给出具体例子和解法。

例 　碳质量分数为0.1%的低碳钢，置于碳质量分数为1.2%的渗碳气氛中，在920℃下进行渗碳，如要求离表面0.002m处碳质量分数为0.45%，问需要多少渗碳时间？

解 　已知碳在γ-Fe中920℃时的扩散系数D=2×10-11 m2 /s，由（4.9）式可得

。

设低碳钢的密度为ρ，上式左边的分子和分母同除以ρ，可将质量浓度转换成质量分数，得

。

代入数值，可得

，

由误差函数表可查得：

。

由上述计算可知，当指定某质量浓度ρ（x，t）为渗碳层深度x的对应值时，误差函数为定值，因此渗碳层深度x和扩散时间t有以下关系：



式中，A和B为常数。由上式可知，若要渗碳层深度x增加1倍，则所需的扩散时间为原先的4倍。

3. 衰减薄膜源

在金属B长棒的一端沉积一薄层金属A，将这样的两个样品连接起来，就形成在两个金属B棒之间的金属A薄膜源，然后将此扩散偶进行扩散退火，那么在一定的温度下，金属A溶质在金属B棒中的浓度将随退火时间t而变。令棒轴和x坐标轴平行，金属A薄膜源位于x轴的原点上。初始扩散物质的浓度分布为：ρ（x=0，t=0）=ρ，ρ（x≠0，t=0）=0，具有δ函数形式。当扩散系数与浓度无关时，（4.3）式所示的菲克第二定律对衰减薄膜源的解可用下面高斯解的方式给出：



式中，k是待定常数。通过对上式微分就可知道它是（4.3）式的解。从（4.12）式可知，溶质质量浓度是以原点为中心成左右对称分布的。假定扩散物质的单位面积质量为M，则M



令，则



将（4.12）和（4.14）式代入（4.13）式，可得



由高斯误差函数可知：



则待定常数



由此可见，高斯解与高斯误差函数之间的关联。将（4.15）式代入（4.12）式就获得薄膜扩散源随扩散时间衰减后的分布：



图4.4显示出由上式计算的不同的扩散物质浓度分布特点。是分布曲线的振幅，它随扩散时间的延长而衰减。当t=0时，分布宽度为零，振幅为无穷大。因此，对扩散物质初始分布有一定宽度（用w表示）的扩散问题，高斯解只是该问题的近似解。当扩散时间越长，扩散物质初始分布范围越窄，高斯解就越精确。保证高斯解有足够精度的条件为：

；图4.4　衰减薄膜源扩散后的浓度随距离变化的曲线（数字表示不同的Dt值）





如果在金属B棒一端沉积扩散物质A（单位面积质量为M），经扩散退火后，其质量浓度为上述扩散偶的2倍，即



因为扩散物质由原来向左右两侧扩散改变为仅向一侧扩散。

根据统计物理均分定理，从高斯解还可以求出任一时刻（t）原子的平均扩散距离d：



因为



所以



由此可见，从高斯解也可得到扩散距离与扩散时间的平方根关系。

上述衰减薄膜扩散源常被用于示踪原子测定金属的自扩散系数。由于纯金属是均匀的，不存在浓度梯度。为了感知纯金属中的原子迁移，最典型的方法是，在纯金属A的表面上沉积一薄层A的放射性同位素A*作为示踪物，扩散退火后，测量A*的扩散浓度。由于同位素A*的化学性质与A相同，在这种没有浓度梯度情况下测出A*的扩散系数，即为A的自扩散系数。

4. 成分偏析的均匀化

固溶体合金在非平衡凝固条件下，晶内会出现枝晶偏析，由此对合金性能产生不利的影响。通常须通过均匀化扩散退火来削弱这种影响。这种均匀扩散退火过程中组元浓度的变化可用菲克第二定律来描述。此节将介绍用分离变量法解偏微分方程的方法。

假定沿某一横越二次枝晶轴直线方向上的溶质质量浓度变化按正弦波来处理（见图4.5（a）），则在x轴上浓度分布为：



式中，ρ0 为平均质量浓度，A0 为铸态合金中偏析的起始振幅，即A0 =ρmax -ρ0 （见图4.5（b）），λ是溶质质量浓度最大值ρmax 与最小值ρmin 之间的距离，即二次枝晶轴之间的一半距离。

图4.5　二次枝晶及溶质变化示意图



（a）二次枝晶示意图　（b）横跨枝晶从A到B的溶质变化（枝晶偏析按正弦波处理）

由于溶质原子从高浓度区流向低浓度区，最终浓度趋近于平均质量浓度ρ0 ，故认为此时波长λ不变，只是正弦波的振幅逐渐减小。由此可得边界条件（见图4.5（b））：

ρ（x=0，t）=ρ0 ，　　　　（4.20）



（4.20）式简单地表明在x=0的位置处，浓度为ρ0 ，保持不变，而（4.21）式说明正弦波波峰的位置在衰减时保持在处。

由菲克第二定律：

。

用分离变量法解菲克第二定律，令ρ（x，t）=X（x）T（t），则可得两个常微分方程：



其通解分别为：



而



式中，A，B为待定常数。注意到（4.22）式原点成分在x=0，t=0时应为ρ0 ，故上式变为：



由边界条件，解得A=0，所以



当t=0时

。

对比初始条件（4.19）式，可解得B=A0 ，所以最终解为：



由于在均匀化扩散退火时只考虑浓度在时的变化，此时，所以

。

因为

A0 =ρmax -ρ0 ，

所以



上式右边项称为衰减函数。若要求铸锭经均匀化扩散退火后，使成分偏析的振幅降低到1%，即



则得



从（4.26）式可知，在给定温度下（即D为定值），枝晶间距越小，则所需的扩散时间越少，因此可通过快速凝固来抑制枝晶生长或通过热锻、热轧来打碎枝晶，这都有利于减少扩散退火时间。若λ为定值时，采用固相线下尽可能高的扩散温度，使D值大大提高，从而有效地减少扩散时间。从（4.25）式可知，要完全消除偏析是不可能的，因为此时要求t→∞。





4.1.4　置换型固溶体中的扩散


碳在铁中的扩散是间隙型溶质原子的扩散，在这种情况下可以不涉及溶剂铁原子的扩散，因为铁原子扩散速率与原子直径较小与较易迁移的碳原子的扩散速率比较而言是可以忽略的。然而对于置换型溶质原子的扩散，由于溶剂与溶质原子的半径相差不会很大，原子扩散时必须与相邻原子间作置换，两者的可动性大致属于同一数量级，因此，必须考虑溶质和溶剂原子的不同扩散速率，这首先被柯肯达尔（Kirkendall）等人所证实。1947年，他们设计了一个实验，其安排如图4.6所示。他们在质量分数w（Zn）=30%的黄铜块上镀一层铜，并在铜和黄铜界面上预先放两排钼丝（钼不溶于铜或黄铜）。将该样品经785℃扩散退火56d后，发现上下两排钼丝的距离l减小了0.25mm，并且在黄铜上留有一些小洞。假如Cu和Zn的扩散系数相等，那么，以原钼丝平面为分界面，两侧进行的是等量的Cu与Zn原子互换，考虑到Zn原子尺寸大于Cu原子，Zn的外移会导致钼丝（标记面）向黄铜一侧移动，但经计算移动量仅为观察值的1/10左右。由此可见，两种原子尺寸的差异不是钼丝移动的主要原因，这只能是在退火时，因Cu，Zn两种原子的扩散速率不同，导致了由黄铜中扩散出去Zn的通量大于铜原子扩散进入的通量。这种不等量扩散导致钼丝移动的现象称为柯肯达尔效应。以后，又发现了多种置换型扩散偶中都有柯肯达尔效应，例如，Ag-Au，Ag-Cu，Au-Ni，Cu-Al，Cu-Sn及Ti-Mo等。图4.7显示出w（Al）=12%的Cu-Al合金与Cu焊成的扩散偶的柯肯达尔效应，中间的黑线是原始焊接面，左边界面是标记面。该试样的处理条件是900℃保温1h，用w（CuCl2 ）=8%的氨水溶液浸蚀。



图4.6　Kirkendall实验 图4.7　w（Al）=12%的Cu-Al合金与Cu焊接成的扩散偶（500×）

达肯（Darken）在1948年首先对柯肯达尔效应进行了唯象的解析。他把标记飘移看作类似流体运动的结果，即整体地流过了参考平面（焊接面）。

若令vB =点阵整体的移动速度=标记的速度=vm ，则

vD =原子扩散速度=原子相对于标记的速度，

vt =vB +vD =vm +vD 。　　　　（4.27）

若组元i（i=1，2）的质量浓度为ρi ，扩散速度为v，则其扩散通量

J=ρi v。　　　　（4.28）

对于两个组元，它们的扩散总通量分别为：



在扩散过程中，假设密度保持不变，则须满足：

（J1 ）t =-（J2 ）t

即



式中，分别表示组元1和组元2的摩尔分数，并有x1 +x2 =1。同理可得



由上式可知，当组元1和组元2的扩散系数D1 和D2 相等时，标记漂移速度为零。将（4.30）式代入（4.29）式，得



称为互扩散系数。

由此得到置换固溶体中的组元扩散通量仍具有菲克第一定律的形式，只是用互扩散系数来代替两种原子的扩散系数D1 和D2 ，并且两种组元的扩散通量的方向是相反的。

测定某温度下的互扩散系数、标记漂移速度v和质量浓度梯度，由达肯公式（4.27）式和（4.28）式就可计算出该温度下标记所在处成分的两种原子扩散系数D1 和D2 （又称本征扩散系数）。达肯计算了w（Zn）=30%的Cu-Zn和纯铜的扩散偶在标记处质量分数w（Zn）=22.5%时，两组元的扩散系数：DCu =2.2×10-13 m2 /s，DZn =5.1×10-13 m2 /s，DZn /DCu ≈2.3。由（4.28）式可知，当x2 →0，即x1 →1时，则≈D2 ；同理，当x1 →0时，即x2 →1，则≈D1 。这表明，只有在很稀薄的置换型固溶体中，互扩散系数接近于原子的本征扩散系数D1 或D2 。随着固溶体溶质原子浓度的增加，互扩散系数与本征扩散系数D的差别就会增大。早期的研究已表明，当w（Zn）→0时，Zn ≈DZn =0.3×10-13 m2 /s，表明Zn质量分数从零增加到22.5%时，增加了约17倍。





4.1.5　扩散系数D与浓度相关时的求解


在前面的求解中，假设扩散系数D与浓度无关，而实际上D往往随浓度而变化。例如，在奥氏体中，间隙原子碳的浓度增加，则其扩散系数D也随之增加。此外，在Ni-Cu，Au-Pt，Au-Ni等扩散偶中，置换原子的浓度增加，则其扩散系数（在下文及公式中，以D表示置换原子的互扩散系数）也表现出类似的现象。因此菲克第二定律应写成（4.2）式：

。

要求出该偏微分方程的解是很困难的。玻耳兹曼（Boltzmann）和俣野（Matano）给出了从实验曲线ρ（x）来计算不同质量浓度下扩散系数D（ρ）的方法。

设无限长的扩散偶，其初始条件为：

当t=0时，

对x＞0，　ρ=ρ0 ；

x＜0，　ρ=0。

玻耳兹曼引入参量η，使偏微分方程变为常微分方程：



铜-黄铜扩散偶经扩散t时间后的浓度曲线如图4.8中实线所示。现求质量浓度为ρ1 时的扩散系数，ρ1 在0与ρ0 之间。对（4.35）式两边积分：



图4.8　铜-黄铜扩散偶





式中，是ρ-x曲线上ρ=ρ1 处斜率的倒数，是积分面积。原则上已解决了求D（ρ1 ）的问题，但在中，x的原点应定在何处，是否应定在原始焊接面处？俣野确定了x=0的平面位置，该面称为俣野面，具体方法如下。

根据（4.36）式可知：



因为当ρ=ρ0 或ρ=0时，，所以上式两项均为零。由此得到



上式表明，在x=0平面两侧组元的扩散通量相等，方向相反，此时扩散的净通量为零，也就是俣野面两侧的阴影线面积相等。在图4.8中，用ρc 表示x=0处的质量浓度，用x′=0表示原始焊接面。应注意的是，只有当扩散偶的密度不变时，俣野面才与原始焊接面重合。总而言之，俣野面就是扩散偶中通过它的两组元的反向通量相等的平面。





4.2　扩散的热力学分析


菲克第一定律描述了物质从高浓度区向低浓度区扩散的现象，扩散的结果导致浓度梯度的减小，使成分趋于均匀。但实际上并非所有的扩散过程都是如此，物质也可能从低浓度区向高浓度区扩散，扩散的结果提高了浓度梯度。例如，铝铜合金时效早期形成的富铜偏聚区，以及某些合金固溶体调幅分解形成的溶质原子富集区等，这种扩散称为“上坡扩散”或“逆向扩散”。从热力学分析可知，扩散的驱动力并不是浓度梯度，而应是化学势梯度，由此不仅能解释通常的扩散现象，也能解释“上坡扩散”等反常现象。

在热力学中，化学势μi 表示每个i原子的吉布斯自由能，即，ni 是组元i的原子数。原子所受的驱动力F可从化学势对距离求导得到：



式中，负号表示驱动力与化学势下降的方向一致，也就是扩散总是向化学势减小的方向进行，即在等温等压条件下，只要两个区域中i组元存在化学势差Δμi ，就能产生扩散，直至Δμi =0。

在化学势的驱动下，扩散原子在固体中沿给定方向运动时，会受到固体中溶剂原子对它产生的阻力，阻力与扩散速度成正比。当溶质原子扩散加速到其受到的阻力等于驱动力时，溶质原子的扩散速度就达到了它的极限速度，也就是达到了原子的平均扩散速度。原子的扩散平均速度v正比于驱动力F：

v=BF，

比例系数B为单位驱动力作用下的速度，称为迁移率。扩散通量等于扩散原子的质量浓度与其平均速度的乘积：

J=ρi vi 。

由此可得

。

由菲克第一定律：

，

比较上两式，可得

，

式中，。在热力学中，∂μi =kT∂lnai ，ai 为组元i在固溶体中的活度，并有ai =ri xi ，ri 为活度系数，故上式为



对于理想固溶体（ri =1）或稀固溶体（ri =常数），上式括号内的因子（又称热力学因子）等于1，因而

D=kTBi 。　　　　（4.42）

由此可见，在理想或稀固溶体中，不同组元的扩散速率仅取决于迁移率B的大小。（4.42）式称为能斯特-爱因斯坦（Nernst-Einstein）方程。对于一般实际固溶体来说，上述结论也是正确的，可证明如下：

在二元系中，由吉布斯-杜亥姆（Gibbs-Duhem）关系：

x1 dμ1 +x2 dμ2 =0，

式中，x1 和x2 分别为组元1和组元2的摩尔分数。

由于μi 是xi 的函数，从dμi =RTdlnai 可得

xi dμi =RT（dxi +xi dlnri ）。

把此式代入上式，并注意到dx1 =-dx2 ，整理可得

x1 dlnr1 =-x2 dlnr2 ，

上式两边同除以dx1 ，并有dx1 =-dx2 及，则有



由（4.43）式和（4.41）式可知，组元1和组元2的热力学因子相等，它们的扩散速率D1 和D2 不同的原因是迁移率B1 和B2 的差异所致。

根据（4.41）式，当0时，D＞0，表明组元是从高浓度区向低浓度区迁移的“下坡扩散”；当时，D＜0，表明组元是从低浓度区向高浓度区迁移的“上坡扩散”。综上所述可知，决定组元扩散的基本因素是化学势梯度，不管是上坡扩散还是下坡扩散，其结果总是导致扩散组元化学势梯度的减小，直至化学势梯度为零。

引起上坡扩散还可能有以下一些情况：

（1）弹性应力的作用。晶体中存在弹性应力梯度时，它促使较大半径的原子跑向点阵伸长部分，较小半径原子跑向受压部分，造成固溶体中溶质原子的不均匀分布。

（2）晶界的内吸附。晶界能量比晶内高，原子规则排列较晶内差，如果溶质原子位于晶界上可降低体系总能量，则它们会优先向晶界扩散，富集于晶界上，此时溶质在晶界上的浓度就高于在晶内的浓度。

（3）大的电场或温度场也促使晶体中原子按一定方向扩散，造成扩散原子的不均匀性。





4.3　扩散的原子理论


4.3.1　扩散机制


在晶体中，原子在其平衡位置作热振动，并会从一个平衡位置跳到另一个平衡位置，即发生扩散，一些可能的扩散机制总结在图4.9中。

1. 交换机制

相邻原子的直接交换机制如图4.9中1所示，即两个相邻原子互换了位置。这种机制在密排结构中未必可能，因为它会引起大的畸变和需要太大的激活能。甄纳（Zener）在1951年提出环形交换机制，如图4.9中2所示，4个原子同时交换，其所涉及的能量远小于直接交换，但这种机制的可能性仍不大，因为它受到集体运动的约束。不管是直接交换还是环形交换，均使扩散原子通过垂直于扩散方向平面的净通量为零，即扩散原子是等量互换。这种互换机制不可能出现柯肯达尔效应。目前，尚没有实验结果验证在金属和合金中的这种交换机制。在金属液体中或非晶体中，这种原子的协作运动可能容易实现。

2. 间隙机制

在间隙扩散机制中（如图4.9中4所示），原子从一个晶格中间隙位置迁移到另一个间隙位置。像氢、碳、氮等这类小的间隙型溶质原子易以这种方式在晶体中扩散。如果一个比较大的原子（置换型溶质原子）进入晶格的间隙位置（即弗仑克尔（Frenkel）缺陷），那么这个原子将难以通过间隙机制从一个间隙位置迁移到邻近的间隙位置，因为这种迁移将导致很大的畸变。为此，提出了“推填”（interstitialcy）机制，即一个填隙原子可以把它近邻的、在晶格结点上的原子“推”到附近的间隙中，而自己则“填”到被推出去的原子的原来位置上，如图4.9中5所示。此外，也有人提出另一种有点类似“推填”的“挤列”（crowdion）机制。若一个间隙原子挤入体心立方晶体对角线（即原子密排方向）上，使若干个原子偏离其平衡位置，形成一个集体，则该集体称为“挤列”，如图4.9中6所示。原子可沿此对角线方向移动而扩散。

图4.9　晶体中的扩散机制



1—直接交换　2—环形交换　3—空位　4—间隙　5—推填　6—挤列

3. 空位机制

前已指出，晶体中存在着空位，在一定温度下有一定的平衡空位浓度，温度越高，则平衡空位浓度越大。这些空位的存在使原子迁移更容易，故大多数情况下，原子扩散是借助空位机制的，如图4.9中3所示。前述的柯肯达尔效应最重要意义之一，就是支持了空位扩散机制。由于Zn原子的扩散速率大于Cu原子，这要求在纯铜一边不断地产生空位，当Zn原子越过标记面后，这些空位朝相反方向越过标记面进入黄铜一侧，并在黄铜一侧聚集或湮灭。空位扩散机制可以使Cu原子和Zn原子实现不等量扩散，同时，这样的空位机制可以导致标记向黄铜一侧漂移，如图4.10所示。在图4.7中所示的Cu与w（Al）为12%Cu-Al合金的扩散偶中，由于Cu的扩散系数大于铜铝合金中Al的扩散系数，于是Cu原子从标记面左边扩散至右边的通量大于Al原子从右边扩散至左边的通量，导致标记面右边的额外Cu原子将使铜铝合金膨胀，使扩散前原在焊接面上的标记与此分离，并向左侧移动。与此同时，铜铝合金中的空位向纯铜一侧扩散，由空位聚集而形成的小空洞在图4.7中显示出来。由于铜铝合金淬火得到了板条β-Cu3 Al相，故β相与纯铜之间的界面即可视为标记面。

图4.10　标记漂移产生的示意图（黑点：原子；方块：空位；虚线：标记）



（a）初始态　（b）空位的产生　（c），（d），（e）空位平面向右位移　（f）空位的湮灭（比较（a）和（f）可知，标记向右位移）

4. 晶界扩散及表面扩散

图4.11　物质在双晶体中的扩散



对于多晶材料，扩散物质可沿三种不同路径进行，即晶体内扩散（或称体扩散），晶界扩散和样品自由表面扩散，并分别用DL 和DB 和DS 表示三者的扩散系数。图4.11显示出实验测定物质在双晶体中的扩散情况。在垂直于双晶平面晶界的表面y=0上，蒸发沉积放射性同位素M，经扩散退火后，由图中箭头表示的扩散方向和由箭头端点表示的等浓度处可知，扩散物质M穿透到晶体内去的深度远比晶界和沿表面的要小，而扩散物质沿晶界的扩散深度比沿表面的要小，由此得出，DL ＜DB ＜DS 。由于晶界、表面及位错等都可视为晶体中的缺陷，缺陷产生的畸变使原子迁移比在完整晶体内容易，导致这些缺陷中的扩散速率大于完整晶体内的扩散速率，因此，常把这些缺陷中的扩散称为“短路”扩散。





4.3.2　原子跳跃和扩散系数


1. 原子跳跃频率

以间隙固溶体为例，溶质原子的扩散一般是从一个间隙位置跳跃到其近邻的另一个间隙位置。图4.12（a）为面心立方结构的八面体间隙中心位置，图4.12（b）为面心立方结构（100）晶面上的原子排列。图中1代表间隙原子的原来位置，2代表跳跃后的位置。在跳跃时，必须把原子3与原子4或这个晶面上下两侧的相邻原子推开，从而使晶格发生局部的瞬时畸变，这部分畸变就构成间隙原子跳跃的阻力，这就是间隙原子跳跃时所必须克服的能垒。如图4.13所示，间隙原子从位置1跳到位置2的能垒ΔG=G2 -G1 ，因此只有那些自由能超过G2 的原子才能发生跳跃。



图4.12　面心立方结构的八面体间隙及（100）晶面 图4.13　原子的自由能与其位置的关系

根据麦克斯韦-玻耳兹曼（Maxwell-Boltzmann）统计分布定律，在N个溶质原子中，自由能大于G2 的原子数



同样，自由能大于G1 的原子数



则



由于G1 处于平衡位置，即最低自由能的稳定状态，故n（G＞G1 ）≈N，上式变为：



这个数值表示了在T温度下具有跳跃条件的原子分数，或称几率。

设一块含有n个原子的晶体，在dt时间内共跳跃m次，则平均每个原子在单位时间内跳跃次数，即跳跃频率



图4.14　相邻晶面间的间隙原子跳动



图4.14中示意画出含有间隙原子两个相邻的平行晶面。这两晶面都与纸面垂直。假定晶面1和晶面2的面积为单位面积，分别有n1 和n2 个间隙原子。在某一温度下间隙原子的跳跃频率为Γ，由晶面1跳到晶面2，或反之从晶面2跳到晶面1，它们的几率均为P，则在Δt时间内，单位面积上由晶面1→2或2→1的跳跃原子数分别为：

N1-2 =n1 PΓΔt，

N2-1 =n2 PΓΔt，

如果n1 ＞n2 ，在晶面2上得到间隙溶质原子的净值

N1-2 -N2-1 =（n1 -n2 ）PΓΔt，

即

，

式中，J=（n1 -n2 ）PΓAr /NA 由扩散通量的定义得到，NA 为阿伏加德罗常数，Ar 为相对原子质量。

设晶面1和晶面2之间的距离为d，可得质量浓度



而晶面2上的质量浓度又可由微分公式写出：



由（4.46）和（4.47）两式分别可得：



和

。

对比上两式，可得

，

所以

。

将上式与菲克第一定律比较，可得

D=Pd2 Γ，　　　　（4.48）

式中前两项取决于固溶体的结构，而Γ除了与物质本身性质相关，还与温度密切有关。例如，可从γ-Fe中固溶的碳在1198K时的扩散系数求得跳跃频率为1.7×109 /s，而碳在室温奥氏体γ中Γ仅为2.1×10-9 /s，两者之比高达1018 ，这充分说明了温度对跳跃频率的重要影响。（4.48）式也适用于置换型扩散。

2. 扩散系数

对于间隙型扩散，设原子的振动频率为ν，溶质原子最邻近的间隙位置数为z（即间隙配位数），则Γ应是ν，z和具有跳跃条件原子分数eΔG/（kT） 的乘积，即



式中，D0 称为扩散常数；ΔU是间隙扩散时溶质原子跳跃所需额外的热力学内能，该迁移能等于间隙原子的扩散激活能Q。

在固溶体中的置换扩散或纯金属中的自扩散，原子的迁移主要是通过空位扩散机制。与间隙型扩散相比，置换扩散或自扩散除了需要原子从一个空位跳跃到另一个空位时的迁移能外，还需要扩散原子近旁空位的形成能。

前已指出，温度T时晶体中平衡的空位摩尔分数

，

式中，ΔUV 为空位形成能；ΔSV 为熵增值。在置换固溶体或纯金属中，若配位数为Z0 ，则空位周围原子所占的分数应为



设扩散原子跳入空位所需的自由能ΔG≈ΔU-TΔS，那么，原子跳跃频率Γ应是原子的振动频率ν及空位周围原子所占的分数Z0 XV 和具有跳跃条件原子所占的分数的乘积，即

。

将上式代入（4.48）式，得

。

令扩散常数

，

所以



式中，扩散激活能Q=ΔUV +ΔU。由此表明，置换扩散或自扩散除了需要原子迁移能ΔU外，还比间隙型扩散增加了一项空位形成能ΔUV 。实验证明，置换扩散或自扩散的激活能均比间隙扩散激活能要大，如表4.2所列。

表4.2　某些扩散系统的D0 与Q（近似值）



上述（4.49）式和（4.51）式的扩散系数都遵循阿累尼乌斯（Arrhenius）方程：



式中，R为气体常数，其值为8.314J/（mol·K）；Q代表每摩尔原子的激活能；T为热力学温度。由此表明，不同扩散机制的扩散系数表达形式相同，但D0 和Q值不同。





4.4　扩散激活能


由前述分析表明，当晶体中的原子以不同方式扩散时，所需的扩散激活能Q值是不同的。在间隙扩散机制中，Q=ΔU；在空位扩散机制中，Q=ΔU+ΔUV 。除此以外，还有晶界扩散、表面扩散、位错扩散，它们的扩散激活能是各不相同的，因此，求出某种条件的扩散激活能，对于了解扩散的机制是非常重要的，下面介绍通过实验求解扩散激活能的方法。

扩散系数的一般表达式如前所述，即

，

将上式两边取对数，则有



由实验值确定lnD与1/T的关系，如果两者呈线性关系（如图4.15所示），则图中的直线斜率为-Q/R值，该直线外推至与纵坐标相交的截距则为lnD0 值。

图4.15　lnD-1/T的关系图



一般认为D0 和Q的大小与温度无关，只是与扩散机制和材料相关，将这种情况下的lnD与1/T作图为一直线，否则，得不到直线。

显然，当原子在高温和低温中以两种不同扩散机制进行扩散时，由于扩散激活能不同，将在lnD-1/T图中出现两段不同斜率的折线。另外，值得注意的是，在用Q=-Rtanα求Q值时，不能通过测量图中的α角来求tanα值，而必须用来求tanα值，因为在lnD-1/T图中横坐标和纵坐标是用不同量的单位表示的。





4.5　无规则行走与扩散距离


如果扩散原子是作直线运动，那么原子行走的距离应与时间成正比，但前述的计算表明，其与时间的平方根成正比，由此推断，扩散原子的行走很可能像花粉在水面上的布朗运动那样，原子可向各个方向随机地跳跃，是一种无规则行走（random walk）。

设想一个原子作n次跳跃，并以矢量ri 表示各次跳跃，从原点到原子最终位置的长度和方向用矢量Rn 来表示，则有



为求Rn 的模，将（4.54）式做点乘，即



式（4.55）可以写成几类项的总和，第一类是对角项总和，即∑ri ri ，共有n项；第二类包括ri ·ri+1 和ri+1 ·ri 各项之和，每种有（n-1）项，但ri ·ri+1 等于ri+1 ·ri ，故共有2（n-1）项，依次类推，可以得到



因为ri ·ri+j =|ri ||ri+j |cosθi，i+j ，θi，i+j 是这两个矢量之间的夹角，于是



对于立方对称的晶体，可假设所有跃迁矢量的大小都相等，则（4.57）式可写成：



这个方程给出的是指一个原子经过n次跃迁之后与原点距离的平方。但是扩散是大量原子经过n次跃迁之后的结果，因此要求出大量原子各自跃迁n次以后的平均值，于是



因为原子的跃迁是随机的，每次跃迁的方向与前次跃迁方向无关，对任一矢量方向的跃迁都具有相同的频率，而对任一矢量都有一个反向矢量对应，因此任何cosθi ，i+j的正值和负值都会以同样的频率出现，余弦项的平均值等于零，则可得



或



由上式可见，原子的平均迁移值与跳跃次数n的平方根成正比。前已导出D=Pd2 Γ，如考虑三维跃迁，P=1/6，式中d即为原子跃迁的步长r，跃迁频率Γ=n/t，将其代入（4.60）式，得



或



原子的扩散是一种无规则行走，其理论推导的结果与扩散方程推导的结果一致，即扩散距离与扩散时间t的平方根成正比。

由（4.61）式可知，一个原子的平均位移（均方根位移）和它跃迁的次数的平方根成正比，而n=Γt，由此可见，原子平均位移对温度非常敏感。例如，γ铁在925℃渗碳4h，碳原子每秒跃迁1.7×109 次，其在γ铁八面体跃迁的步长为0.253nm，则碳原子总迁移路程（nr）约为6.2km，而实际上渗碳厚度（均方根位移）约为1.3mm，这是原子扩散以无规则跃迁的结果。假如在20℃进行上述同样的处理，碳原子每秒只能跃迁2.1×10-9 次，总迁移路程减为1.25×10-6 km，而平均位移为1.4×10-9 mm，渗碳厚度几乎等于零。





4.6　影响扩散的因素


1. 温度

温度是影响扩散速率的最主要因素。温度越高，原子热激活能量越大，越易发生迁移，扩散系数也越大。例如，从表4.2可以查出，碳在γ-Fe中扩散时，D0 =2.0×10-5 m2 /s，Q=140×103 J/mol，由（4.52）式可以算出在1200K和1300K时碳的扩散系数分别为：



由此可见，温度从1200K提高到1300K，就使扩散系数提高3倍，即渗碳速度加快了约3倍，故生产上各种受扩散控制的过程，都要考虑温度的影响。

2. 固溶体类型

不同类型的固溶体，原子的扩散机制是不同的。间隙固溶体的扩散激活能一般均较小，例如，C，N等溶质原子在铁中的间隙扩散激活能比Cr，Al等溶质原子在铁中的置换扩散激活能要小得多，因此，钢件表面热处理在获得同样渗层浓度时，渗C，N比渗Cr或Al等金属的周期短。

3. 晶体结构

晶体结构对扩散有影响，有些金属存在同素异构转变，当它们的晶体结构改变后，扩散系数也随之发生较大的变化。例如，铁在912℃时发生转变，α-Fe的自扩散系数大约是γ-Fe的240倍。合金元素在不同结构的固溶体中扩散也有差别，例如，在900℃时，在置换固溶体中，镍在α-Fe比在γ-Fe中的扩散系数高约1400倍。在间隙固溶体中，氮于527℃时在α-Fe中比在γ-Fe中的扩散系数约大1500倍。所有元素在α-Fe中的扩散系数都比在γ-Fe中大，其原因是体心立方结构的致密度比面心立方结构的致密度小，原子较易迁移。

结构不同的固溶体对扩散元素的溶解限度是不同的，由此所造成的浓度梯度不同，也会影响扩散速率。例如，钢渗碳通常选取高温下奥氏体状态时进行，除了由于温度作用外，还因碳在γ-Fe中的溶解度远远大于在α-Fe中的溶解度，这使碳在奥氏体中形成较大的浓度梯度，而有利于加速碳原子的扩散以增加渗碳层的深度。

晶体的各向异性也对扩散有影响，一般来说，晶体的对称性越低，则扩散各向异性越显著。在高对称性的立方晶体中，未发现各向异性，而具有低对称性的菱方结构的铋，沿不同晶向的D值差别很大，最高可达近1000倍。

4. 晶体缺陷

在实际使用中的绝大多数材料是多晶材料，对于多晶材料，正如前已述，扩散物质通常可以沿三种途径扩散，即晶内扩散、晶界扩散和表面扩散。若以QL ，QS 和QB 分别表示晶内、表面和晶界扩散激活能；DL ，DS 和DB 分别表示晶内、表面和晶界的扩散系数，则一般规律是：QL ＞QB ＞QS ，所以DS ＞DB ＞DL 。图4.16表示银的多晶体、单晶体自扩散系数与温度的关系。显然，单晶体的扩散系数表征了晶内扩散系数，而多晶体的扩散系数是晶内扩散和晶界扩散共同起作用的表象扩散系数。从图4.16可知，当温度高于700℃时，多晶体的扩散系数和单晶体的扩散系数基本相同；但当温度低于700℃时，多晶体的扩散系数明显大于单晶体扩散系数，晶界扩散的作用就显示出来了。值得一提的是，晶界扩散也有各向异性的性质。对银的晶界自扩散的测定后发现，晶粒的夹角很小时，晶界扩散的各向异性现象很明显，并且一直到夹角至45°时，这性质仍存在。

图4.16　Ag的自扩散系数D与1/T的关系



一般认为，位错对扩散速率的影响与晶界的作用相当，有利于原子的扩散，但由于位错与间隙原子发生交互作用，也可能减慢扩散。

总之，晶界、表面和位错等对扩散起着快速通道的作用，这是由于晶体缺陷处点阵畸变较大，原子处于较高的能量状态，易于跳跃，故各种缺陷处的扩散激活能均比晶内扩散激活能小，加快了原子的扩散。

5. 化学成分

从扩散的微观机制可以看到，原子跃过能垒时必须挤开近邻原子而引起局部的点阵畸变，也就是要求部分地破坏邻近原子的结合键才能通过。由此可想象，不同金属的自扩散激活能与其点阵的原子间结合力有关，因而与表征原子间结合力的宏观参量，如熔点、熔化潜热、体积膨胀或压缩系数相关，熔点高的金属的自扩散激活能必然大。

扩散系数的大小除了与上述的组元特性有关外，还与溶质的浓度有关，无论是置换固溶体还是间隙固溶体均是如此。在求解扩散方程时，通常把D假定为与浓度无关的量，这与实际情况不完全符合。但是为了计算方便，当固溶体浓度较低或扩散层中浓度变化不大时，这样的假定所导致的误差不会很大。

第三组元（或杂质）对二元合金扩散原子的影响较为复杂，可能提高其扩散速率，也可能降低，或者几乎无作用。值得指出的是，某些第三组元的加入不仅影响扩散速率而且影响扩散方向。例如，达肯将两种单相奥氏体合金w（C）=0.441%的Fe-C合金和w（C）=0.478%，w（Si）=3.80%的Fe-C-Si合金组成扩散偶。在初始状态，它们各自所含的碳没有浓度梯度，而且两者的碳浓度几乎相同。然而在1050℃扩散13d后，形成了浓度梯度，碳的分布如图4.17所示。由于在Fe-C合金中加入的Si使碳的化学势升高，以致碳向不含Si的钢中扩散，导致了碳的上坡扩散。

图4.17　扩散偶在扩散退火13d后碳的浓度分布



6. 应力的作用

如果合金内部存在着应力梯度，应力就会提供原子扩散的驱动力，那么，即使溶质分布是均匀的，也可能出现化学扩散现象。如果在合金外部施加应力，使合金中产生弹性应力梯度，这样也会促进原子向晶体点阵伸长部分迁移，产生扩散现象。





4.7　反应扩散


当某种元素通过扩散，自金属表面向内部渗透时，若该扩散元素的含量超过基体金属的溶解度，则随着扩散的进行会在金属表层形成中间相（也可能是另一种固溶体），这种通过扩散形成新相的现象称为反应扩散或相变扩散。
