Repository: soyincrea/testdocs

File: 材料科学基础（第三版） (胡赓祥  蔡珣  戎咏华) (Z-Library).txt (part 4 of 9)
图书在版编目（CIP）数据
由反应扩散所形成的相可参考平衡相图进行分析。例如，纯铁在520℃氮化时，由Fe-N相图（见图4.18）可以确定所形成的新相。由于金属表面N的质量分数大于金属内部，因而金属表面形成的新相将对应于N含量高的中间相。当N的质量分数超过7.8%时，可在表面形成密排六方结构的ε相（视N含量的不同可形成Fe3 N，Fe2 -3N或Fe2 N），这是一种氮含量变化范围相当宽的铁氮化合物，一般氮的质量分数大致在7.8%~11.0%之间变化，氮原子有序地位于铁原子构成的密排六方点阵中的间隙位置。越远离表面，氮的质量分数越低，随之是γ′相（Fe4 N），它是一种可变成分较小的中间相，其质量分数在5.7%~6.1%之间，氮原子有序地占据铁原子构成的面心立方点阵中的间隙位置。再往里是含氮更低的α固溶体，为体心立方点阵。纯铁氮化后的表层氮浓度和组织示于图4.19中。

图4.18　Fe-N相图



；图4.19　纯铁氮化后的表层氮浓度分布（a）和对应的组织分布（b）



实验结果表明：在二元合金经反应扩散的渗层组织中不存在两相混合区，而且在相界面上的浓度是突变的，它对应于该相在一定温度下的极限溶解度。不存在两相混合区的原因可用相的热力学平衡条件来解释：如果渗层组织中出现两相共存区，则两平衡相的化学势μi （i表示组元）必然相等，即化学势梯度，这段区域中就没有扩散驱动力，扩散不能进行。同理，三元系中渗层的各部分都不能出现三相共存区，但可以有两相区。





4.8　离子晶体中的扩散


在金属和合金中，原子可以跃迁进入邻近的任何空位和间隙位置。但是在离子晶体中，扩散离子只能进入具有同样电荷的位置，即不能进入相邻异类离子的位置。离子扩散只能依靠空位来进行，而且空位的分布也有其特殊性。由于分开一对异类离子将使静电能大大增加，因此为了保持局部电荷平衡，需要同时形成不同电荷的两种缺陷，如一个阳离子空位和一个阴离子空位。形成等量的阳离子和阴离子空位的无序分布称为肖特基（Schottky）型空位，如图3.3表示NaCl晶体中形成的Na+ 离子空位和Cl- 离子空位。

用于金属平衡空位摩尔分数的计算方法，也能对阳离子平衡空位摩尔分数xv c和阴离子平衡空位摩尔分数xv a作出同样的计算。在平衡态时，



式中，ΔGs 为形成一对肖特基型空位的形成能；A为振动熵决定的系数，一般可以不考虑，认为A=1。

图4.20　Frenkel缺陷



当形成一个间隙阳离子所需的能量ΔGic 比形成一个阳离子空位能ΔGvc 小很多时，则形成阳离子空位的电荷可通过形成间隙阳离子来补偿，这样的缺陷组合形成弗仑克尔（Frenkel）型无序态，或称弗仑克尔型空位，如图4.20所示。同样，当形成一个间隙阴离子所需的能量ΔGia 远小于形成一个阴离子空位的能量ΔGva 时，则形成阴离子空位的电荷将由形成间隙阴离子来补偿，这是另一种弗仑克尔无序态的缺陷组合。设xic 为间隙阳离子摩尔分数，当完全无序分布的平衡态时：



式中，ΔGF 为形成一对弗仑克尔缺陷（一个间隙离子和一个离子空位）所需的能量。

当ΔGic ≈ΔGva 时，在同时存在间隙阳离子和阴离子空位缺陷时，必须有足够的阳离子空位存在，以使电荷保持中性，当所有离子的电荷相等时，则有xvc =xva +xic 。同理，当ΔGia ≈ΔGvc ，在同时存在间隙阴离子和阳离子空位缺陷时，必须有足够的阴离子空位存在，为保持电荷中性，则有xva =xia +xvc 。

当化合物中离子的化合价发生变化时也会出现与上述两种缺陷类型相似的情况。图4.21中示出两个实例。方铁矿（FeO）中部分Fe2+ 离子被氧化为Fe3+ 离子，为了在晶体中使电荷达到平衡不得不空出一些阳离子的位置，即出现阳离子欠缺，如图4.21（a）所示。这样形成的化合物与纯FeO化合物对比，就出现氧过量而形成一种非化学计量（或称非当量）化合物。相反的情况也会出现。如在TiO2 中，由于一部分Ti4+ 还原成Ti3+ ，为了平衡电荷就出现氧离子空位，导致了缺氧的情况。除此以外，当化合物中离子被不同价的离子所取代时，也会导致上述缺氧或过氧的情况。图4.21（b）描述了添加CaO作为ZrO2 的稳定剂，低价的Ca2+ 离子置换高价的Zr4+ 。为了保持电中性，必须出现相应的氧离子空位。

图4.21　非当量化合物的结构示意图



（a）FeO　（b）用CaO稳定的ZrO2

当固体材料在恒压的电场中，材料中的电子、离子将定向迁移而产生电流。在金属和半导体中电导是由电子流动实现的，而在离子晶体中，高温时的离子比紧束缚的电子更易活动，电导是由离子的定向扩散而实现的。在应用同位素原子测量扩散系数DT 时，若单位体积中某类型的离子数为c，粒子电荷为qi 时，则扩散系数DT 与电导率σ存在下列关系式：

当以间隙机制进行扩散时，



当以空位机制进行扩散时，



式中，f为空位机制扩散的相关因子（f＜1）。由（4.66）式和（4.67）式可知，不同扩散机制具有不同σ-DT 间的关系。

图4.22表示NaCl中以同位素Na测定的扩散系数，以及已知导电率由（4.67）式计算得到的Na离子的扩散系数对温度的关系。NaCl中由Na离子带运电荷，由空位机制进行扩散（f=0.78）。在550℃以上两者符合得很好，在550℃以下由于不同于Na原子价的杂质存在，使两者出现明显的差异。

；图4.22　NaCl中Na的扩散系数对1/T的关系



在离子晶体中，由于离子键的结合能（见表4.3）一般大于金属键的结合能，扩散离子所需克服的能垒比金属原子大得多，而且为了保持局部的电中性，必须产生成对的缺陷，这就增加了额外的能量，再则扩散离子只能进入具有同样电荷的位置，迁移的距离较长，这些都导致了离子扩散速率通常远小于金属原子的扩散速率。

表4.3　某些离子材料中的扩散激活能



还应指出，阳离子的扩散系数通常比阴离子大。因为阳离子失去了它们的价电子，而且其离子半径比阴离子小，因而更易扩散。例如，在NaCl中，氯离子的扩散激活能约是钠离子的2倍。





4.9　高分子的分子运动


高分子是由分子链组成的。分子链中的原子之间、链节之间的相互作用是强的共价键结合。这种结合力为分子链的主价力，它的大小取决于链的化学组成。分子链之间的相互作用是弱的范德瓦耳斯力和氢键。这类结合力为次价力，约为主价力的1%~10%。但因为分子链特别长，故总的次价力常常超过主价力。由于高分子的结构与金属或陶瓷的结构不同，因此，影响高分子力学行为是分子运动，而不像金属或陶瓷中的原子或离子运动。例如，为什么不同的高分子化合物在室温（或恒定温度）下具有不同的力学行为；为什么同一种高分子化合物在不同温度下具有不同的力学行为。这些都必须从高分子中的分子运动形式加以理解，可以说，分子运动是联系高分子微观结构和各种宏观性质的桥梁。





4.9.1　分子链运动的起因及其柔顺性


高分子的主链很长，通常是蜷曲的，而不是伸直的。在外界的影响下，分子链从蜷曲变为伸直是通过分子运动来实现的，分子链的运动起因于主链中单键的内旋转。

单键的σ电子云分布是轴对称的，因此高分子在运动时单键可以绕轴旋转，称为内旋（转）。例如，当碳链上不带有任何其他原子或基团时，C—C键的内旋转应该是完全自由的，并保持各个键之间的键角不变。键的键角为109°28′。

由于单键内旋导致了原子排布方式的不断变换，产生了分子在空间的不同形态，称为构象。分子链含有成千上万的键，键的内旋频率很高（例如，乙烷分子在27℃时键的内旋频率达（1011 ~1012 ）/s），这样众多的构象可使分子链扩张伸长，也可以使它蜷曲收缩。高分子链的构象是统计性的。由统计规律可知，分子链呈伸直构象的几率是极小的（因熵值小），而呈蜷曲构象的几率较大（因熵值大）。因此，分子链通常是呈蜷曲状态的。由此可见，单键的内旋转是导致高分子链蜷曲构象的原因，内旋越自由，蜷曲的趋势越大，表明高分子链的柔顺性越好。

实际上，内旋转不可能是完全自由的，因为链节（重复结构单元）上总带有其他的原子或基团。当这些原子或基团很接近时，原子的外层电子云之间将产生排斥力，影响了单键的自由内旋转。因此，我们不能把链节视为分子链中独立运动的基本单元，须引入“链段”的概念。如果把高分子链看作是由许多刚性的链段组成的柔性链，那么链段就成为高分子链的独立运动的基本单元，每个链段的运动是各不相关、完全独立的。用链段长度的大小可表征高分子链的可动性，即柔顺性。如果链段的长度为lp ，链节的长度为l，则有



式中，lp 又称为持续长度；Δε为不同构象的能垒差。当Δε→0时，lp →l，即链段的长度等于链节的长度，此时高分子链是最柔顺的链；当Δε增大，时，lp 随之增大，如果lp 大到与整个链的长度L=nl（n为聚合度）一样时，高分子链相当于由一个刚性的链段组成，这就是最刚性的棒状分子，无柔顺性可言。由此可见，链的静态柔顺性可用链段长度与整个分子的长度之比x来表示：



显然，只有当x很小的时候分子链才能具有柔顺性行为。





4.9.2　分子的运动方式及其结构影响因素


高分子的分子运动大致可分为两种尺寸的运动单元，即大尺寸单元和小尺寸单元。前者是指整个高分子链，后者是指链段或链段以下的小运动单元。有时按低分子的习惯称法，把整个高分子链的运动称为布朗运动，各种小尺寸运动单元的运动则称为微布朗运动。

如果在较低温度下，热能不足以激活整个高分子链或链段的运动，则可能使比链段小的一些运动单元发生运动，如图4.23所示。图中显示出主链链节的运动，表示为键角和键长的略为变化，也示出了侧基的转动和侧基内的运动。

图4.23　高分子中的几种小尺寸运动单元



1—主链链节的运动　2—侧基的转动　3—侧基内的运动

若当温度升高，热能可进一步激活部分链段的运动，尽管整个高分子链仍被冻结，这时高分子链可产生各种构象，以此对外界影响作出响应，或扩张伸直或蜷曲收缩。图4.24表示了一个包括4个碳原子的链段，在其附近正好有能容纳4个碳原子的自由体积空间，这时的温度使这些原子有足够的动能；通过首尾2个碳原子的单键内旋，从而实现了链段的扩散运动。

图4.24　链段运动示意图



若温度进一步升高，则分子的动能更大，在外力的影响下有可能实现整个分子链的质心位移——流动，高分子化合物流动不像低分子化合物那样以整个分子为跃迁单元，而是像蛇那样前进，通过链段的逐步跃迁来实现整个大分子链的位移，如图4.25所示。

图4.25　分子链质心位移前后分子构象变化示意图



（a）质心位移前　（b）质心位移后

单键内旋或链段的柔顺性取决于高分子的结构和其所处的环境（温度、压力、介质等）。影响分子链柔顺性的结构因素主要有以下几方面。

1. 主链结构

主链全由单键组成时，因单键可内旋转，使分子链显示出很好的柔顺性。主链结构的不同会导致内旋的难易差异。在常见的三大类主链结构中，Si—O键的内旋转比C—O键容易，而C—O键的内旋转又比C—C键容易，这是因为氧原子周围除主链外没有其他的原子或基团。C—O键的存在使非键合原子之间的距离比C—C键中的远，内旋转容易。例如：结构式为



的聚己二酸己二酯柔性比聚乙烯好，前者是一种涂料。

Si—O键除了具有C—O键的特性外，其键长比C—O键要大，而且Si—O—Si的键角比C—O—C键角也要大，内旋更为容易。例如，聚二甲基硅氧烷的柔顺性非常好，是一种很好的合成橡胶，其结构式为



主链中含有芳杂环时，由于它不能内旋转，所以柔顺性很差，刚性较好，能耐高温。如聚碳酸酯等，因主链上有苯环，显示很好的刚性和耐热性，是很好的工程塑料。

主链上含有双键时，由于双键的π电子云没有轴对称性，因此带有双键的高分子链不能内旋转，像聚苯、聚乙炔等都是刚性分子链；但主链中含有孤立双键时，虽然双键本身不能内旋，但因两碳原子各减少了一个侧基或氢原子，使连在双键上的原子或基团数目较单键少，增大了原子或基团的间距，减小了原子或基团间的排斥力，所以柔顺性增大。例如，聚氯丁二烯分子中含有孤立双键，它的柔顺性远较聚氯乙烯好。前者是典型的橡胶，而后者为刚硬的塑料。

2. 取代基的特性

取代基极性的强弱对高分子链的柔顺性影响很大。取代基的极性越强，其相互间的作用力越大，单键的内旋越困难，因而高分子链的柔顺性越差。例如，聚丙烯腈、聚氯乙烯和聚丙烯中的取代基分别为—CN，—Cl和—CH3 ，极性依次减小，所以它们的柔顺性依次增大。

对于非极性的取代基，主要考虑其体积的大小和对称性。取代基体积越大，对内旋越不利，使高分子链的柔顺性减小，如聚丙烯比聚乙烯的柔顺性差。

取代基的对称性对柔顺性也有显著影响。对称分布使主链间的距离增大，链间作用力减弱，有利于内旋，所以柔顺性增大。例如聚异丁烯是侧基对称取代，而聚丙烯为侧基非对称取代，所以聚异丁烯的柔顺性比聚丙烯好，可以做橡胶。

3. 链的长度

高分子链的长度和相对分子质量相关，相对分子质量越大，分子链越长。若分子链很短，可以内旋的单键数目很少，分子的构象很少，必然出现刚性，所以低分子物质都没有柔顺性。如果链比较长，单键数目较多，整个分子链可出现众多的构象，因而分子链显示出柔顺性。不过，当相对分子质量增大到一定数值（例如104 ），也就是说，当分子的构象数服从统计规律时，相对分子质量对柔顺性的影响就不存在了。

以上粗略地分析了高分子的链结构几个主要方面对链的柔顺性的影响。当不同的因素对其产生相反的影响时，要看哪一种是决定的因素，实际材料所表现出来的柔顺性是各种因素综合的结果。

4. 交联度

当高分子链之间被交联，则交联点附近的单键内旋转将受阻。若交联度较低时，交联点之间的分子链长度远大于链段长度，此时作为运动单元的链段还能运动，故高分子仍能呈现良好的柔顺性；若交联度较大，链段运动受到限制，构象数目减少，则高分子的柔顺性降低或消失，呈刚性。

5. 结晶度

高分子链处于结晶态时，链之间受晶格能的束缚，相互作用能很大，故几乎没有柔顺性。半结晶态的高分子中含有微晶粒时，晶区起着物理交联的作用，使晶区附近区域的非晶（无定形）高分子链的运动受到限制，所以高分子结晶度越大，其柔顺性越差。





4.9.3　高分子不同力学状态的分子运动解说


高分子链的几何形状主要有线型、支化型和体型（三维网状）等三类。高分子的聚集态结构主要有晶态结构、非晶态结构、取向态结构、液晶态结构，以及织态结构。本节主要描述非晶态和晶态高分子中，具有不同几何形状链的高分子力学状态，并给予相应的分子运动解释。

1. 线型非晶态高分子的三种力学状态

图4.26　线型非晶态高分子的形态-温度曲线



如果取一块非晶态高分子试样，对它在不同温度下施加一恒定力，观察其形变与温度的关系，得到如图4.26所示的曲线，通常称它为形变-温度曲线或热机械曲线。

由图4.26可知，当温度较低时，在外力作用下只发生很小的形变，试样呈现刚性。随着温度升高到某一范围后，试样的形变明显地增加，并在随后的温度区间保持相对稳定的形变，此时试样变成柔软的弹性体。温度继续升高，形变量又快速增加，试样最后完全变成黏性的流体。根据试样的力学性质随温度变化的特征，可把线型非晶态高分子按温度区域划分为三种不同的力学状态：玻璃态、高弹态和黏流态。玻璃态与高弹态之间的转变温度称为玻璃化转变温度或玻璃化温度，用Tg 表示；而高弹态与黏流态之间的转变温度称为黏流温度或软化温度，用Tf 表示。

线型非晶态高分子的三种力学状态，是内部分子在不同温度下处于不同运动状态的宏观表现。

a. 玻璃态 　在Tg 温度以下，分子的动能较小，不足以克服主链内旋的能垒，因此不足以激发起链段的运动，链段被“冻结”。此时，只有比链段更小的运动单元，如链节、侧基等能运动（如图4.23所示），因此高分子链不能实现一种构象到另一种构象的变化。受外力作用时，由于链段运动被冻结，主链的键长和键角稍有改变（如果改变太大会使共价键破坏），所以，外力一经去除，变形立刻回复。此时，高分子受力后的形变很小，并且应力与应变的大小成正比，满足胡克定律，称为普弹性。非晶态高分子处于普弹性的状态，称为玻璃态。具有普弹性非晶态高分子的特征是弹性模量高，约1010 ~1011 Pa，可逆形变量小，约0.01%~0.1%。

b. 高弹态 　温度提高到Tg 以上时，分子本身的动能增加，额外的膨胀使自由体积（分子无序堆砌的间隙）增多，链段的自由旋转成为可能，链段可以通过主链中单键内旋不断改变构象，正如图4.24所示。然而，此时的分子动能尚不足以使高分子链发生整体运动，不能产生分子链间的相对滑动。

在高弹态下，高分子受到外力时，分子链通过单键内旋和链段的改变构象以对外力作出响应：当受力时，分子链可从蜷曲变到伸展状态，在宏观上表现出很大的形变；一旦外力去除，分子链又通过单键内旋运动回复到原来的蜷曲状态，在宏观上表现为弹性回缩。显然，由于链段的运动与时间有关，因此这种弹性变形具有明显的时间依赖性（即松弛现象），而且这种弹性变形是外力的作用促使高分子主链发生内旋的过程，它所需要的外力比高分子在玻璃态时变形（改变化学键的键长和键角）所需要的外力要小得多，而变形量大得多，高达100%~1000%，其弹性模量下降为105 ~107 Pa，高分子所具有的这种力学性质称为高弹性。高弹态主要涉及链段运动，而链段运动是高分子所独有的，所以高弹态是高分子独有的一种力学行为。相对分子质量越高，链段越多，高弹区范围越宽；反之，相对分子质量越小，高弹区越小，甚至消失。

c. 黏流态 　当温度超过Tf 时，分子的动能继续增大，有可能实现许多链段同时或相继向一定方向的移动，整个大分子链质心发生相对位移，因此，受力时极易发生分子链间的相对滑动，如图4.25所示，这将产生很大的不可逆形变，即黏性流动，此时高分子为黏性液体。由于黏流态主要与分子链的运动有关，因此分子链越长，分子链间的滑动阻力越大，黏度越高，Tf 也越高。鉴于分子链的多分散性，从高弹态转变为黏流态有一个较宽的温度范围。高分子成形加工温度在Tf ~Td 之间，而Td 是化学分解温度。当高于Td 时，由于大分子间总作用力大于主链的键合力，在未气化之前就因主链断裂而分解。

2. 体型非晶态高分子的力学状态

体型非晶态高分子是由分子链之间通过支链或化学键连接成一体的立体网状交联结构。分子的运动特性与交联的密度有关。图4.27示出体型酚醛树脂中加入不同量交联剂六亚甲基四胺时形变-温度曲线。当交联剂加入量较少时，如图4.27中的曲线1所示，高分子轻度交联，因分子运动的阻力小，仍有大量链段可以进行热运动，所以可能有玻璃态和高弹态。但交联束缚了大分子链，使其不能发生质心移动，因而没有黏流态。随着交联剂的增多，交联密度增大，交联点之间的距离变短，链段运动的阻力增大，玻璃化温度提高，高弹区缩小，如图4.27中曲线2所示。当交联剂加入量增加到一定程度，即交联密度增大到一定程度，链段运动消失，此时高分子只有玻璃态，如图4.27中的曲线3所示，其力学行为与低分子化合物无甚差异。

图4.27　体型酚醛树脂的形变-温度曲线



1—加有w为3%六亚甲基四胺　2—加有w为5%六亚甲基四胺　3—加有w为11%六亚甲基四胺

3. 结晶高分子的力学状态

结晶高分子材料具有比较固定和敏锐的熔点（Tm ）。完全结晶的高分子在Tm 以下，由于分子排列紧密规整，分子间相互作用力较大，链段运动受阻，不产生高弹态，所以高分子变形很小，始终保持强硬的晶体状态。当温度高于Tm 之后，若高分子的相对分子质量较低时，因分子的运动陡然加剧而破坏了晶态结构，过渡为无规结构，转变为液体，于是进入黏流态。这种情况下的Tm 也就是黏流温度。若高分子的相对分子质量较大时，在Tm 温度以上，虽然分子转变为无规排列，但因分子链很长，分子的动能仍不能使整个分子运动，而只能发生链段的运动，因此，也会出现相应的高弹态。当温度继续升高并超过Tf 时，整个分子质心移动，分子间出现相对的滑动，于是进入黏流态。结晶高分子的形变-温度曲线如图4.28所示。

；Z2；Y2图4.28　结晶高分子的形变-温度曲线



1—相对分子质量较低，Tm =Tf 　2—相对分子质量较高，Tm ＜Tf

实际上，完全结晶的高分子材料并不存在，都会有相当部分的非晶区。非晶部分在不同温度条件下仍有玻璃化转变和黏流转变，即存在玻璃态、高弹态和黏流态。因此，结晶高分子的力学行为将受到晶区和非晶区的共同影响，其力学状态将随相对分子质量的不同而发生变化，主要特点是，它的高弹态可分为皮革态和橡胶态。在Tg 和Tm 范围内，晶区仍处于强硬的晶态，而非晶区已转变为柔顺的高弹态，两者的综合效果使高分子在整体上表现为既硬又韧的力学状态，这种状态称为皮革态。非完全结晶高分子的力学状态与温度、相对分子质量的关系示于图4.29中。

；图4.29　非完全晶态高聚物的力学状态与温度、相对分子质量的关系



从高分子的分子运动角度，我们很容易理解，为什么不同高分子在室温（或同一温度）具有不同的力学行为。由于不同高分子具有不同的分子结构，导致分子运动的难易程度有差异。在室温时所提供的热能不足以激活链段的运动，此时高分子处于强硬的玻璃态或晶态。如果室温所提供的热能可“解冻”高分子的链段运动，但还不能激活整个分子链的运动，那么这种高分子就呈现高弹态。如果某种高分子在室温所提供的热能可使整个分子链发生质心移动，则其处于黏流态。同样道理，对于同一种高分子，由于温度的不同，所提供的能量使高分子中的分子运动处于不同状态，最终导致力学状态的变化。





第5章　材料的形变和再结晶


图5.1　软钢在拉伸时的应力-应变曲线



材料在加工制备过程中或制成零部件后的工作运行中都要受到外力的作用。材料受力后要发生变形，外力较小时产生弹性变形；外力较大时产生塑性变形，而当外力过大时就会发生断裂。图5.1为低碳钢（软钢）在单向拉伸时的应力-应变曲线。图中σe ，σs 和σb 分别为它的弹性极限、屈服强度和抗拉强度，是工程上具有重要意义的强度指标。

材料经变形后，不仅其外形和尺寸发生变化，还会使其内部组织和有关性能发生变化，使之处于自由焓较高的状态。这种状态是不稳定的，经变形后的材料在重新加热时会发生回复和再结晶现象。因此，研究材料的变形规律及其微观机制，分析了解各种内外因素对变形的影响，以及研究讨论冷变形材料在回复、再结晶过程中组织、结构和性能的变化规律，具有十分重要的理论和实际意义。





5.1　弹性和黏弹性


从材料力学中得知，材料受力时总是先发生弹性变形，即弹性变形是塑性变形的先行阶段，而且在塑性变形中还伴随着一定的弹性变形。





5.1.1　弹性变形的本质


弹性变形是指外力去除后能够完全恢复的那部分变形，可从原子间结合力的角度来了解它的物理本质。

当无外力作用时，晶体内原子间的结合能和结合力可通过理论计算得出，它是原子间距离的函数，如图5.2所示。

图5.2　晶体的内原子间的结合能和结合力



（a）体系能量与原子间距的关系　（b）原子间作用力和距离的关系

原子处于平衡位置时，其原子间距为r0 ，势能U处于最低位置，相互作用力为零，这是最稳定的状态。当原子受力后将偏离其平衡位置，原子间距增大时将产生引力；原子间距减小时将产生斥力。这样，外力去除后，原子都会恢复其原来的平衡位置，所产生的变形便完全消失，这就是弹性变形。





5.1.2　弹性变形的特征和弹性模量


弹性变形的主要特征是：

（1）理想的弹性变形是可逆变形，加载时变形，卸载时变形消失并恢复原状。

（2）金属、陶瓷和部分高分子材料不论是加载或卸载时，只要在弹性变形范围内，其应力与应变之间都保持单值线性函数关系，即服从胡克（Hooke）定律：



式中，σ，τ分别为正应力和切应力；ε，γ分别为正应变和切应变；E，G分别为弹性模量（杨氏模量）和切变模量。

弹性模量与切变弹性模量之间的关系为



式中，ν为材料泊松比，表示侧向收缩能力，在拉伸试验时系指材料横向收缩率与纵向伸长率的比值。一般金属材料的泊松比在0.25~0.35之间，高分子材料则相对较大些。

前已指出，晶体的特性之一是各向异性，各个方向的弹性模量不相同，因此，在三轴应力作用下各向异性弹性体的应力应变关系，即广义胡克定律可用矩阵形式表示为：



式中，36个Cij 为弹性系数，或称刚度系数。

上式还可改写为：



式中，36个Sij 为弹性顺序，或称柔度系数。

大多数情况下刚度矩阵与柔度矩阵互为逆矩阵：

C=S-1 ，　S=C-1 。

依据对称性要求，Cij =Cji ，Sij =Sji ，独立的刚度系数和柔度系数均减少为21个。由于晶体存在对称性，独立的弹性系数还将进一步减小，因此对称性越高，系数越小。立方晶系的对称性最高，只有3个独立弹性系数；对于六方晶系为5个，正交晶系则为9个。

晶体受力的基本类型有拉、压和剪切，因此，除了E和G外，还有压缩模量或体弹性模量K。它定义为压力P与体积变化率，并且与E，ν之间有如下关系：



弹性模量代表着使原子离开平衡位置的难易程度，是表征晶体中原子间结合力强弱的物理量。金刚石一类的共价键晶体由于其原子间结合力很大，故其弹性模量很高；金属和离子晶体的则相对较低；而分子键的固体如塑料、橡胶等的键合力更弱，故其弹性模量更低，通常比金属材料的低几个数量级。正因为弹性模量反映原子间的结合力，故它是组织结构不敏感参数，添加少量合金元素或进行各种加工、处理都不能对某种材料的弹性模量产生明显的影响。例如，高强度合金钢的抗拉强度可高出低碳钢的一个数量级，而各种钢的弹性模量却基本相同。但是，对晶体材料而言，其弹性模量是各向异性的。在单晶体中，不同晶向上的弹性模量差别很大，沿着原子最密排的晶向弹性模量最高，而沿着原子排列最疏的晶向弹性模量最低。多晶体因各晶粒任意取向，总体呈各向同性。表5.1和表5.2列出部分常用材料的弹性模量等参数。

表5.1　各种材料的弹性模量等参数



表5.2　某些金属单晶体和多晶体的弹性模量与切变模量（室温）



工程上，弹性模量是材料刚度的度量。在外力相同的情况下，材料的E越大，刚度越大，材料发生的弹性变形量就越小，如钢的E为铝的3倍，因此钢的弹性变形只是铝的1/3。

（3）材料的最大弹性变形量随材料的不同而异。多数金属材料仅在低于比例极限σp 的应力范围内符合胡克定律，弹性变形量一般不超过0.5%；而橡胶类高分子材料的高弹形变量则可高达1000%，但这种弹性变形是非线性的。





5.1.3　弹性的不完整性


上面讨论的弹性变形，通常只考虑应力和应变的关系，而不甚考虑时间的影响，即把物体看作理想弹性体来处理。但是，多数工程上应用的材料为多晶体甚至为非晶态，或者是两者皆有的物质，其内部存在各种类型的缺陷，在弹性变形时，可能出现加载线与卸载线不重合、应变的发展跟不上应力的变化等有别于理想弹性变形特点的现象，称之为弹性的不完整性。

弹性不完整性的现象包括包申格效应、弹性后效、弹性滞后和循环韧性等。

1. 包申格效应

材料经预先加载产生少量塑性变形（小于4%），而后同向加载则σe 升高，反向加载则σe 下降。此现象称之为包申格效应。它是多晶体金属材料的普遍现象。

包申格效应对于承受应变疲劳的工件是很重要的，因为在应变疲劳中，每一周期都产生塑性变形，在反向加载时，σe 下降，显示出循环软化现象。

2. 弹性后效

一些实际晶体，在加载或卸载时，应变不是瞬时达到其平衡值，而是通过一种弛豫过程来完成其变化的。这种在弹性极限σe 范围内，应变滞后于外加应力，并和时间有关的现象称为弹性后效或滞弹性。

图5.3　恒应力下的应变弛豫



图5.3为弹性后效示意图。图中Oa为弹性应变，是瞬时产生的；a′b是在应力作用下逐渐产生的弹性应变，称为滞弹性应变；bc=Oa，是在应力去除时瞬间消失的弹性应变；c′d=a′b，是在去除应力后随着时间的延长逐渐消失的滞弹性应变。

弹性后效速率与材料成分、组织有关，也与试验条件有关。组织越不均匀，温度升高、切应力越大，弹性后效也越明显。

3. 弹性滞后

由于应变落后于应力，在σ-ε曲线上使加载线与卸载线不重合而形成一封闭回线，称之为弹性滞后，如图5.4所示。

图5.4　弹性滞后（环）与循环韧性



（a）单向加载弹性滞后（环）　（b）交变加载（加载速度慢）弹性滞后　（c）交变加载（加载速度快）弹性滞后　（d）交变加载塑性滞后（环）

弹性滞后，表明加载时消耗于材料的变形功大于卸载时材料恢复所释放的变形功，多余的部分被材料内部所消耗，称之为内耗，其大小即用弹性滞后环的面积度量。有关内耗问题将在以后的“物理性能”课程中详谈。





5.1.4　黏弹性


变形形式除了弹性变形、塑性变形外还有一种黏性流动。所谓黏性流动是指非晶态固体和液体在很小外力作用下，会发生没有确定形状的流变，并且在外力去除后，形变不能回复。

纯黏性流动服从牛顿黏性流动定律：



式中，σ为应力；为应变速率；η称为黏度系数，它反映了流体的内摩擦力，即流体流动的难易程度，其单位为Pa·s。

一些非晶体，有时甚至多晶体，在比较小的应力时可以同时表现出弹性和黏性，这就是黏弹性现象。黏弹性变形既与时间有关，又具有可回复的弹性变形性质，即具有弹性和黏性变形两方面的特征，而且外界条件（如温度）对材料（特别是高聚物）的黏弹性行为有显著的影响。

黏弹性是高分子材料的重要力学特性之一，故它也常被称为黏弹性材料。这主要是与其分子链结构密切相关。当高分子材料受到外力作用时，不仅分子内的键角和键长，即原子间的距离要相应发生变化，而且顺式结构链段之间也顺着外力方向舒展开；另一方面，分子链之间还产生相对滑动，产生黏性变形。当外力较小时，前者是可逆的弹性变形，而后者是不可逆形变。显然，这里时间因素必须加以考虑。与此有关的将在5.6和9.3节进一步分析讨论。

为了研究黏弹性变形的表象规律，可以弹簧表示弹性变形部分，黏壶表示黏性变形部分，以两者的不同组合构成不同的模型。图5.5展示了其中两种最典型的模型：麦克斯韦（Maxwell）模型和瓦依特（Voigt）模型。前者是串联型的，而后者是并联型的。这里，弹簧元件的变形同时间无关，应力、应变符合胡克定律，当应力去除后应变即回复为零。黏壶由装有黏性流体的气缸和活塞组成。活塞的运动是黏性流动的结果，因此，符合牛顿黏性流动定律。

图5.5　黏弹性体变形模型



（a）Maxwell模型　（b）Voigt模型

Maxwell模型对解释应力松弛特别有用。经计算可得出应力随时间变化关系式：



式中，，称为松弛常数。

Voigt模型可用来描述蠕变回复、弹性后效和弹性记忆等过程。经计算，可得到



黏弹性变形的特点是应变落后于应力。当加上周期应力时，应力-应变曲线就成一回线，所包含的面积即为应力循环一周所损耗的能量，即内耗。其图示类似于图5.4滞弹性引起的应力-应变回线。





5.2　晶体的塑性变形


应力超过弹性极限，材料发生塑性变形，即产生不可逆的永久变形。

工程上用的材料大多为多晶体，然而多晶体的变形是与其中各个晶粒的变形行为相关的。为了由简到繁，先讨论单晶体的塑性变形，然后再研究多晶体的塑性变形。





5.2.1　单晶体的塑性变形


在常温和低温下，单晶体的塑性变形主要通过滑移方式进行，此外，尚有孪生和扭折等方式。至于扩散性变形及晶界滑动和移动等方式主要见于高温形变。

1. 滑移

a. 滑移线与滑移带 　当应力超过晶体的弹性极限后，晶体中就会产生层片之间的相对滑移，大量的层片间滑动的累积就构成晶体的宏观塑性变形。

为了观察滑移现象，将经良好抛光的单晶体金属棒试样进行适当的拉伸，使之产生一定的塑性变形，即可在金属棒表面见到一条条的细线，通常称为滑移带（见图5.6）。这是由于晶体的滑移变形使试样的抛光表面上产生高低不一的台阶所造成的。进一步用电子显微镜作高倍分析发现：在宏观及金相观察中看到的滑移带并不是简单的一条线，而是由一系列相互平行的更细的线所组成的，称为滑移线。滑移线之间的距离仅约100个原子间距左右，而沿每一滑移线的滑移量可达约1000个原子间距左右，如图5.7所示。对滑移线的观察也表明了晶体塑性变形的不均匀性，滑移只是集中发生在一些晶面上，而滑移带或滑移线之间的晶体层片则未产生变形，只是彼此之间作相对位移而已。



图5.6　金属单晶体拉伸后的实物照片 图5.7　滑移带形成示意图

b. 滑移系 　如前所述，塑性变形时位错只沿着一定的晶面和晶向运动，这些晶面和晶向分别称为“滑移面”和“滑移方向”。晶体结构不同，其滑移面和滑移方向也不同。表5.3列出了几种常见金属的滑移面和滑移方向。

表5.3　一些金属晶体的滑移面及滑移方向



（续表）



注：Tm —熔点，用热力学温度表示。

从表中可见，滑移面和滑移方向往往是金属晶体中原子排列最密的晶面和晶向。这是因为原子密度最大的晶面其面间距最大，点阵阻力最小，因而容易沿着这些面发生滑移；至于滑移方向为原子密度最大的方向是由于最密排方向上的原子间距最短，即位错b最小。例如：具有fcc的晶体其滑移面是{111}晶面，滑移方向为〈110〉晶向；bcc的原子密排程度不如fcc和hcp，它不具有突出的最密集晶面，故其滑移面可有{110}，{112}和{123}三组，具体的滑移面因材料、温度等因素而定，但滑移方向总是〈111〉；至于hcp其滑移方向一般为，而滑移面除{0001}之外还与其轴比（c/a）有关，当c/a＜1.633时，则{0001}不再是唯一的原子密集面，滑移可发生于等晶面。

一个滑移面和此面上的一个滑移方向合起来叫作一个滑移系。每一个滑移系表示晶体在进行滑移时可能采取的一个空间取向。在其他条件相同时，晶体中的滑移系越多，滑移过程可能采取的空间取向便越多，滑移便容易进行，它的塑性便越好。据此，面心立方晶体的滑移系共有{111}4 〈110〉3 =12个；体心立方晶体，如α-Fe，由于可同时沿{110}，{112}，{123}晶面滑移，故其滑移系共有{110}6 〈111〉2 +{112}12 〈111〉1 +{123}24 〈111〉1 =48个；而密排六方晶体的滑移系仅有个。由于滑移系数目太少，hcp多晶体的塑性不如fcc或bcc的好。

c. 滑移的临界分切应力 　前已指出，晶体的滑移是在切应力作用下进行的，但其中许多滑移系并非同时参与滑移，而只有当外力在某一滑移系中的分切应力达到一定临界值时，该滑移系方可以首先发生滑移，该分切应力称为滑移的临界分切应力。

设有一截面积为A的圆柱形单晶体受轴向拉力F的作用，为滑移面法线与外力F中心轴的夹角，λ为滑移方向与外力F的夹角（见图5.8），则F在滑移方向的分力为Fcosλ，而滑移面的面积为A/cos，于是，外力在该滑移面沿滑移方向的分切应力



式中，F/A为试样拉伸时横截面上的正应力，当滑移系中的分切应力达到其临界分切应力值τc 而开始滑移时，则F/A应为宏观上的起始屈服强度σs ，coscosλ称为取向因子或施密特（Schmid）因子，它是分切应力τ与轴向应力F/A的比值，取向因子越大，则分切应力也越大。

图5.8　计算分切应力的分析图



因此，滑移开始的条件可表达为：

τ≥τc =σs coscosλ

显然，对任一给定角而言，若滑移方向是位于F与滑移面法线所组成的平面上，即+λ=90°，则沿此方向的τ值较其他λ时的τ值大，这时取向因子coscosλ=coscos（90°-）=，故当值为45°时，取向因子具有最大值。图5.9为密排六方镁单晶的取向因子对拉伸屈服应力σs 的影响，图中小圆点为实验测试值，曲线为计算值，两者吻合很好。从图中可见，当=90°或当λ=90°时，σs 均为无限大，这就是说，当滑移面与外力方向平行，或者是滑移方向与外力方向垂直的情况下不可能产生滑移；而当滑移方向位于外力方向与滑移面法线所组成的平面上，且=45°时，取向因子达到最大值（0.5），σs 最小，即以最小的拉应力就能达到发生滑移所需的分切应力值。通常，称取向因子大的为软取向；而取向因子小的叫作硬取向。映像规则可帮助我们快速确定某外力作用下具有最大取向因子（coscosλ）的滑移系（hkl）［uvw］，即首先在标准极射投影图上找出所给的外力方向的取向三角形（见图2.26），然后根据镜面对称原理，即可找到最先开动的位错滑移面和滑移方向。

；图5.9　镁晶体拉伸的屈服应力与晶体取向的关系



综上所述，滑移的临界分切应力是一个真实反映单晶体受力起始屈服的物理量。其数值与晶体的类型、纯度以及温度等因素有关，还与该晶体的加工和处理状态、变形速度以及滑移系类型等因素有关。表5.4列出了一些金属晶体发生滑移的临界分切应力。

表5.4　一些金属晶体发生滑移的临界分切应力



d. 滑移时晶面的转动 　单晶体滑移时，除滑移面发生相对位移外，往往伴随着晶面的转动，对于只有一组滑移面的hcp，这种现象尤为明显。

图5.10为进行拉伸试验时单晶体发生滑移与转动的示意图。设想，如果不受试样夹头对滑移的限制，则经外力F轴向拉伸，将发生如图5.10（b）所示的滑移变形和轴线偏移。但由于拉伸夹头不能作横向动作，故为了保持拉伸轴线方向不变，单晶体的取向必须进行相应地转动，滑移面逐渐趋于与轴向平行（见图5.10（c））。其中，试样靠近两端处因受夹头之限制，晶面有可能发生一定程度的弯曲，以适应中间部分的位向变化。

图5.10　单晶体拉伸变形过程



（a）原试样　（b）自由滑移变形　（c）受夹头限制时的变形

图5.11为单轴拉伸时晶体发生转动的力偶作用机制。这里给出了图5.10（b）中部某层滑移后的受力的分解情况。在图5.11（a）中，σ1 ，σ2 为外力在该层上下滑移面的法向分应力。在该力偶作用下，滑移面将产生转动并逐渐趋于与轴向平行。图5.11（b）为作用于两滑移面上的最大分切应力τ1 ，τ2 ，各自分解为平行于滑移方向的分应力τ′1 ，τ′2 ，以及垂直于滑移方向的分应力τ″1 ，τ″2 。其中，前者即为引起滑移的有效分切应力；后者则组成力偶而使晶向发生旋转，即力求使滑移方向转至最大分切应力方向。

图5.11　单轴拉伸时晶体转动的力偶作用



晶体受压变形时也要发生晶面转动，但转动的结果是使滑移面逐渐趋于与压力轴线相垂直，如图5.12所示。

图5.12　晶体受压时的晶面转动



（a）压缩前　（b）压缩后

由上述可知，晶体在滑移过程中不仅滑移面发生转动，而且滑移方向也逐渐改变，最后导致滑移面上的分切应力也随之发生变化。由于在=45°时，其滑移系上的分切应力最大，故经滑移与转动后，若角趋近45°，则分切应力不断增大而有利于滑移；反之，若角远离45°，则分切应力逐渐减小，而使滑移系的进一步滑移趋于困难。

e. 多系滑移 　对于具有多组滑移系的晶体，滑移首先在取向最有利的滑移系（其分切应力最大）中进行，但由于变形时晶面转动的结果，另一组滑移面上的分切应力也可能逐渐增加到足以发生滑移的临界值以上，于是晶体的滑移就可能在两组或更多的滑移面上同时进行或交替地进行，从而产生多系滑移。

对于具有较多滑移系的晶体而言，除多系滑移外，还常可发现交滑移现象，即两个或多个滑移面沿着某个共同的滑移方向同时或交替滑移。交滑移的实质是螺型位错在不改变滑移方向的前提下，从一个滑移面转到相交接的另一个滑移面的过程，可见交滑移可以使滑移有更大的灵活性。

但是值得指出的是，在多系滑移的情况下，会因不同滑移系的位错相互交截而给位错的继续运动带来困难，这也是一种重要的强化机制。

f. 滑移的位错机制 　第3章中已指出，实际测得晶体滑移的临界分切应力值较理论计算值低3~4个数量级，这表明晶体滑移并不是晶体的一部分相对于另一部分沿着滑移面作刚性整体位移，而是借助位错在滑移面上运动来逐步地进行的。通常，可将位错线看作是晶体中已滑移区与未滑移区域的分界。当移动到晶体外表面时，晶体沿其滑移面产生了位移量为一个b的滑移，而大量的（n个）位错沿着同一滑移面移到晶体表面，就形成了显微观察到的滑移带（Δ=nb）。

晶体的滑移必须在一定的外力作用下才能发生，这说明位错的运动要克服阻力。

位错运动的阻力首先来自点阵阻力。由于点阵结构的周期性，当位错沿滑移面运动时，位错中心的能量也要发生周期性的变化，如图5.13所示。图中1和2为等同位置，当位错处于这种平衡位置时，其能量最小，相当于处在能谷中。当位错从位置1移动到位置2时，需要越过一个势垒，这就是说位错在运动时会遇到点阵阻力。由于派尔斯（Peierls）和纳巴罗（Nabarro）首先估算了这一阻力，故又称为派-纳（P-N）力。

图5.13　位错滑移时核心能量的变化



派-纳力与晶体的结构和原子间作用力等因素有关，采用连续介质模型可近似地求得派-纳力



它相当于在理想的简单立方晶体中，使一刃型位错运动所需的临界分切应力（见图5.14）。式中，d为滑移面的面间距，b为滑移方向上的原子间距，ν为泊松比，而代表位错的宽度。

图5.14　简单立方点阵中的刃型位错



对于简单立方结构d=b，如取ν=0.3，则可求得τP-N =3.6×10-4 G；如取ν=0.35，则τP-N =2×10-4 G。这一数值比理论剪切强度（τ≈G/30）小得多，而与临界分切应力的实测值具有同一数量级。这说明位错滑移是容易进行的。

由派-纳力公式可知，位错宽度越大，则派-纳力越小，这是因为位错宽度表示了位错所导致的点阵严重畸变区的范围，宽度大，则位错周围的原子就能比较接近于平衡位置，点阵的弹性畸变能低，故位错移动时其他原子所作相应移动的距离较小，产生的阻力也较小。此结论是符合实验结果的，例如，面心立方结构金属具有大的位错宽度，故其派-纳力甚小，屈服应力低；而体心立方金属结构的位错宽度较窄，故派-纳力较大，屈服应力较高；至于原子间作用力具有强烈方向性的共价晶体和离子晶体，其位错宽度极窄，则表现出硬而脆的特性。

此外，τP-N 与（-d/b）成指数关系，因此，当d值越大，b值越小，即滑移面的面间距越大，位错强度越小，则派-纳力也越小，因而越容易滑移。由于晶体中原子最密排面的面间距最大，密排面上最密排方向上的原子间距最短，这就解释了为什么晶体的滑移面和滑移方向一般都是晶体的原子密排面与密排方向。

在实际晶体中，在一定温度下，当位错线从一个能谷位置移向相邻能谷位置时，并不是沿其全长同时越过能峰。很可能在热激活帮助下，有一小段位错线先越过能峰，如图5.15所示，同时形成位错扭折，即在两个能谷之间横跨能峰的一小段位错。位错扭折可以很容易地沿位错线向旁侧运动，结果使整个位错线向前滑移。通过这种机制可以使位错滑移所需的应力进一步降低。

图5.15　位错的扭折运动



位错运动的阻力除点阵阻力外，还有位错与位错的交互作用产生的阻力；运动位错交截后形成的扭折和割阶，尤其是螺型位错的割阶将对位错起钉扎作用，致使位错运动的阻力增加；位错与其他晶体缺陷如点缺陷、其他位错、晶界和第二相质点等交互作用产生的阻力，对位错运动均会产生阻力，导致晶体强化。

2. 孪生

孪生是塑性变形的另一种重要形式，它常作为滑移不易进行时的补充。

a. 孪生变形过程 　孪生变形过程的示意图如图5.16所示。从晶体学基础中得知，面心立方晶体可看成一系列（111）沿着［111］方向按ABCABC…的规律堆垛而成。当晶体在切应力作用下发生孪生变形时，晶体内局部地区的各个（111）晶面沿着方向（即AC′方向），产生彼此相对移动距离为的均匀切变，即可得到如图5.16（b）所示的情况。图中纸面相当于面垂直于纸面；AB为（111）面与纸面的交线，相当于晶向。从图中可看出，均匀切变集中发生在中部，由AB至GH中的每个（111）面都相对于其邻面沿方向移动了大小为的距离。这样的切变并未使晶体的点阵类型发生变化，但它却使均匀切变区中的晶体取向发生变更，变为与未切变区晶体呈镜面对称的取向。这一变形过程称为孪生。变形与未变形两部分晶体合称为孪晶；均匀切变区与未切变区的分界面（即两者的镜面对称面）称为孪晶界；发生均匀切变的那组晶面称为孪晶面（即（111）面）；孪生面的移动方向（即方向）称为孪生方向。图5.17为密排六方结晶Zn金属在拉伸过程中形成的孪晶组织照片。

图5.16　面心立方晶体孪生变形示意图



（a）孪晶面和孪生方向　（b）孪生变形时原子的移动

图5.17　锌在拉伸过程中形成孪晶的生长



b. 孪生的特点 　根据以上对孪生变形过程的分析，孪生具有以下特点：

（1）孪生变形也是在切应力作用下发生的，并通常出现于滑移受阻而引起的应力集中区，因此，孪生所需的临界切应力要比滑移时大得多。

（2）孪生是一种均匀切变，即切变区内与孪晶面平行的每一层原子面，均相对于其毗邻晶面沿孪生方向位移了一定的距离，且每一层原子相对于孪生面的切变量，跟它与孪生面的距离成正比。

（3）孪晶的两部分晶体形成镜面对称的位向关系。

c. 孪晶的形成 　在晶体中形成孪晶的主要方式有三种：其一是通过机械变形而产生的孪晶，也称为“变形孪晶”或“机械孪晶”，它的特征通常呈透镜状或片状；其二为“生长孪晶”，它包括晶体自气态（如气相沉积）、液态（液相凝固）或固体中长大时形成的孪晶；其三是变形金属在其再结晶退火过程中形成的孪晶，也称为“退火孪晶”，它往往以相互平行的孪晶面为界横贯整个晶粒，是在再结晶过程中通过堆垛层错的生长形成的。它实际上也应属于生长孪晶，系从固体中生长过程中形成。

变形孪晶的生长同样可分为形核和长大两个阶段。晶体变形时先是以极快的速度爆发出薄片孪晶，常称之为“形核”，然后通过孪晶界扩展来使孪晶增宽。

就变形孪晶的萌生而言，一般需要较大的应力，即孪生所需的临界切应力要比滑移的大得多。例如，测得Mg晶体孪生所需的分切应力应为4.9~34.3MPa，而滑移时临界分切应力仅为0.49MPa，所以，只有在滑移受阻时，应力才可能累积起孪生所需的数值，导致孪生变形。孪晶的萌生通常发生于晶体中应力高度集中的地方，如晶界等，但孪晶在萌生后的长大所需的应力则相对较小。如在Zn单晶中，孪晶形核时的局部应力必须超过10-1 G（G为切变模量），但成核后，只要应力略微超过10-4 G即可长大。因此，孪晶的长大速度极快，与冲击波的传播速度相当。由于在孪生形成时，在极短的时间内有相当数量的能量被释放出来，因而有时可伴随明显的声响。

图5.18　铜单晶在4.2K的拉伸曲线



图5.18是铜单晶在4.2K测得的拉伸曲线，开始塑性变形阶段的光滑曲线是与滑移过程相对应的，但应力增高到一定程度后发生突然下降，然后又反复地上升和下降，出现了锯齿形的变化，这就是孪生变形所造成的。因为形核所需的应力远高于扩展所需的应力，故当孪晶出现时就伴随着载荷突然下降的现象，在变形过程中孪晶不断地形成，这就形成了锯齿形的拉伸曲线。图5.18中拉伸曲线的后阶段又呈光滑曲线，表明变形又转为滑移方式进行，这是由于孪生造成了晶体方位的改变，使某些滑移系处于有利的位向，于是又开始了滑移变形。

通常，对称性低、滑移系少的密排六方金属如Cd，Zn，Mg等，往往容易出现孪生变形。密排六方金属的孪生面为，孪生方向为；对具有体心立方晶体结构的金属，当形变温度较低、形变速度极快，或由于其他原因的限制使滑移过程难以进行时，也会通过孪生的方式进行塑性变形。体心立方金属的孪生面为{112}，孪生方向为〈111〉；面心立方金属由于对称性高，滑移系多而易于滑移，所以孪生很难发生，常见的是退火孪晶，只有在极低温度（4~78K）下滑移极为困难时，才会产生孪生。面心立方金属的孪生面为{111}，孪生方向为〈112〉。

与滑移相比，孪生本身对晶体变形量的直接贡献是较小的。例如，一个密排六方结构的Zn晶体单纯依靠孪生变形时，其伸长率仅为7.2%。但是，由于孪晶的形成改变了晶体的位向，使其中某些原处于不利的滑移系转换到有利于发生滑移的位置，从而可以激发进一步的滑移和晶体变形。这样，滑移与孪生交替进行，相辅相成，可使晶体获得较大的变形量。

d. 孪生的位错机制 　由于孪生变形时整个孪晶区发生均匀切变，故其各层晶面的相对位移是借助一个不全位错（肖克利不全位错）运动而造成的。以面心立方晶体为例（见图5.19），如在某一{111}滑移面上有一个全位错扫过，滑移两侧晶体将产生一个原子间距的相对滑移量，且{111}面的堆垛顺序不变，即仍为ABCABC…。但如在相互平行且相邻的一组{111}面上各有一个肖克利不全位错扫过，则各滑移面间的相对位移就不是一个原子间距，而是，由于晶面发生层错而使堆垛顺序由原来的ABCABC改变为ABCACBACB（即△△△▽▽▽▽▽），这样就在晶体的上半部形成一片孪晶。

图5.19　面心立方晶体中孪晶的形成



图5.20　孪生的位错极轴机制



上述过程是如何产生的呢？柯垂耳（A. H. Cottrell）和比耳贝（B. A. Bilby）提出：孪晶是通过位错增殖的极轴机制形成的。图5.20是孪生的位错极轴机制示意图。其中OA，OB和OC三条位错线相交于结点O。位错OA与OB不在滑移面上，属于不动位错（此处称为极轴位错）。位错OC及其伯氏矢量b3 都位于滑移面上，它可以绕结点O作旋转运动，称为扫动位错，其滑移面称为扫动面。如果扫动位错OC为一个不全位错，且OA和OB的伯氏矢量b1 和b2 各有一个垂直于扫动面的分量，其值等于扫动面（滑移面）的面间距，那么，扫动面将不是一个平面，而是一个连续蜷面（螺旋面）。在这种情况下，扫动位错OC每旋转一周，晶体便产生一个单原子层的孪晶，与此同时，OC本身也攀移一个原子间距而上升到相邻的晶面上。扫动位错如此不断地扫动，就使位错线OC和结点O不断地上升，也就相当于每个面都有一个不全位错在扫动，于是会在晶体中一个相当宽的区域内造成均匀切变，即在晶体中形成变形孪晶。

3. 扭折

由于各种原因，晶体中不同部位的受力情况和形变方式可能有很大的差异，对于那些既不能进行滑移也不能进行孪生的地方，晶体将通过其他方式进行塑性变形。以密排六方结构的镉单晶进行纵向压缩变形为例，若外力恰与hcp的底面（0001）（即滑移面）平行，则由于此时=90°，cos=0，滑移面上的分切应力为零，晶体不能作滑移变形；若此时孪生过程阻力也很大，因而无法进行。在此情况下，如继续增大压力，则为了使晶体的形状与外力相适应，当外力超过某一临界值时晶体将会产生局部弯曲，如图5.21所示，这种变形方式称为扭折，变形区域则称为扭折带。由图5.21（a）可见，扭折变形与孪生不同，它使扭折区晶体的取向发生了不对称性的变化，在ABCD区域内的点阵发生了扭曲，其左右两侧则发生了弯曲，扭曲区的上下界面（AB，CD）是由符号相反的两列刃型位错所构成的，而每一弯曲区则由同号位错堆积而成，取向是逐渐弯曲过渡的，但左右两侧的位错符号恰好相反。这说明扭折区最初是一个由其他区域运动过来的位错所汇集的区域，位错的汇集产生了弯曲应力，使晶体点阵发生折曲和弯曲从而形成扭折带。所以，扭折是一种协调性变形，它能引起应力松弛，使晶体不致断裂。晶体经扭折之后，扭折区内的晶体取向与原来的取向不再相同，有可能使该区域内的滑移系处于有利取向，从而产生滑移。

图5.21　单晶镉被压缩时的扭折



（a）扭折示意图　（b）镉单晶中的扭折带

扭折带不仅限于上述情况下发生，还会伴随着形成孪晶而出现。在晶体作孪生变形时，由于孪晶区域的切变位移，迫使与之接壤的周围晶体产生甚大的应变，特别是在晶体两端受有约束的情况下（例如拉伸夹头的限制作用），则与孪晶接壤地区的应变更大，为了消除这种影响来适应其约束条件，在接壤区往往形成扭折带以实现过渡，如图5.22所示。

图5.22　伴随着形成孪晶而产生的扭折带





5.2.2　多晶体的塑性变形


实际使用的材料通常是由多晶体组成的。室温下，多晶体中每个晶粒变形的基本方式与单晶体相同，但由于相邻晶粒之间取向不同，以及晶界的存在，因而多晶体的变形既须克服晶界的阻碍，又要求各晶粒的变形相互协调与配合，故多晶体的塑性变形较为复杂，下面分别加以讨论。

1. 晶粒取向的影响

晶粒取向对多晶体塑性变形的影响，主要表现在各晶粒变形过程中的相互制约和协调性。

当外力作用于多晶体时，由于晶体的各向异性，位向不同的各个晶体所受应力并不一致，而作用在各晶粒的滑移系上的分切应力更因晶粒位向不同而相差很大，因此各晶粒并非同时开始变形，处于有利位向的晶粒首先发生滑移，处于不利位向的晶粒却还未开始滑移。而且，不同位向晶粒的滑移系取向也不相同，滑移方向也不相同，故滑移不可能从一个晶粒直接延续到另一晶粒中。但多晶体中每个晶粒都处于其他晶粒包围之中，它的变形必然与其邻近晶粒相互协调配合，不然就难以进行变形，甚至不能保持晶粒之间的连续性，会造成空隙而导致材料的破裂。为了使多晶体中各晶粒之间的变形得到相互协调与配合，每个晶粒不只是在取向最有利的单滑移系上进行滑移，还必须在几个滑移系其中包括取向并非有利的滑移系上进行，其形状才能相应地作各种改变。理论分析指出，多晶体塑性变形时要求每个晶粒至少能在5个独立的滑移系上进行滑移。这是因为任意变形均可用εxx ，εyy ，εzz ，γxy ，γyz ，γxz 6个应变分量来表示，但塑性变形时，晶体的体积不变，故只有5个独立的应变分量，每个独立的应变分量是由一个独立滑移系来产生的。可见，多晶体的塑性变形是通过各晶粒的多系滑移来保证相互间协调的，即一个多晶体是否能够塑性变形，决定于它是否具备有5个独立的滑移系来满足各晶粒变形时相互协调的要求。这就与晶体的结构类型有关：滑移系甚多的面心立方和体心立方晶体能满足这个条件，故它们的多晶体具有很好的塑性；相反，密排六方晶体由于滑移系少，晶粒之间的应变协调性很差，所以其多晶体的塑性变形能力很低。

2. 晶界的影响

从第3章得知，晶界上原子排列不规则，点阵畸变严重，何况晶界两侧的晶粒取向不同，滑移方向和滑移面彼此不一致，因此，滑移要从一个晶粒直接延续到下一个晶粒是极其困难的，也就是说，在室温下晶界对滑移具有阻碍效应。

对只有2~3个晶粒的试样进行拉伸试验表明，在晶界处呈竹节状（见图5.23），这说明晶界附近滑移受阻，变形量较小，而晶粒内部变形量较大，整个晶粒变形是不均匀的。

图5.23　经拉伸后晶界处呈竹节状



多晶体试样经拉伸后，每一晶粒中的滑移带都终止在晶界附近。通过电镜仔细观察，可看到在变形过程中位错难以通过晶界被堵塞在晶界附近的情形，如图5.24所示。这种在晶界附近产生的位错塞积群会对晶内的位错源产生一反作用力。此反作用力随位错塞积的数目n而增大：



式中，τ0 为作用于滑移面上外加分切应力；L为位错源至晶界之距离；k为系数，螺型位错k=1，刃型位错k=1-ν。当它增大到某一数值时，可使位错源停止开动，使晶体显著强化。

图5.24　位错在晶界上被塞积的示意图



总之，由于晶界上点阵畸变严重且晶界两侧的晶粒取向不同，因而在一侧晶粒中滑移的位错不能直接进入第二晶粒，要使第二晶粒产生滑移，就必须增大外加应力，以启动第二晶粒中的位错源动作。因此，对多晶体而言，外加应力必须大至足以激发大量晶粒中的位错源动作，产生滑移，才能觉察到宏观的塑性变形。

由于晶界数量直接取决于晶粒的大小，因此，晶界对多晶体起始塑变抗力的影响可通过晶粒大小直接体现。实践证明，多晶体的强度随其晶粒细化而提高。多晶体的屈服强度σs 与晶粒平均直径d的关系可用著名的霍尔-佩奇（Hall-Petch）公式表示：



式中，σ0 反映晶内对变形的阻力，相当于极大单晶的屈服强度；K反映晶界对变形的影响系数，与晶界结构有关。图5.25为一些低碳钢的下屈服点与晶粒直径间的关系，与霍尔-佩奇公式符合得甚好。

图5.25　一些低碳钢的下屈服点与晶粒直径的关系



尽管霍尔-佩奇公式最初是一经验关系式，但也可根据位错理论，利用位错群在晶界附近引起的塞积模型导出。进一步实验证明，其适用性甚广。亚晶粒大小或是两相片状组织的层片间距对屈服强度的影响（见图5.26）；塑性材料的流变应力与晶粒大小之间；脆性材料的脆断应力与晶粒大小之间，以及金属材料的疲劳强度、硬度与其晶粒大小之间的关系都可用霍尔-佩奇公式来表达。

；图5.26　铜和铝的屈服值与其亚晶尺寸的关系



因为细晶粒不仅使材料具有较高的强度、硬度，而且也使它具有良好的塑性和韧性，即具有良好的综合力学性能，因此，一般在室温使用的结构材料都希望获得细小而均匀的晶粒。

但是，当变形温度高于0.5Tm （熔点）以上时，由于原子活动能力的增大，以及原子沿晶界的扩散速率加快，使高温下的晶界具有一定的黏滞性特点，它对变形的阻力大为减弱，即使施加很小的应力，只要作用时间足够长，也会发生晶粒沿晶界的相对滑动，成为多晶体在高温时一种重要的变形方式（详见5.4.3节）。此外，在高温时，多晶体特别是细晶粒的多晶体，还可能出现另一种称为扩散性蠕变的变形机制，这个过程与空位的扩散有关。因为晶界本身是空位的源和湮没阱，多晶体的晶粒越细，扩散蠕变速度就越大，对高温强度也越不利。

图5.27　等强温度示意图



据此，在多晶体材料中往往存在一“等强温度TE ”，低于TE 时晶界强度高于晶粒内部，高于TE 时则得到相反的结果（见图5.27）。





5.2.3　合金的塑性变形


工程上使用的金属材料绝大多数是合金。其变形方式，总地说来和金属的情况类似，只是由于合金元素的存在，又具有一些新的特点。

按合金组成相不同，主要可分为单相固溶体合金和多相合金，它们的塑性变形又各具有不同的特点。

1. 单相固溶体合金的塑性变形

和纯金属相比最大的区别在于，单相固溶体合金中存在溶质原子。溶质原子对合金塑性变形的影响主要表现在固溶强化作用，提高了塑性变形的阻力，此外，有些固溶体会出现明显的屈服点和应变时效现象，现分述如下：

a. 固溶强化 　溶质原子的存在及其固溶度的增加，使基体金属的变形抗力随之提高。图5.28表示Cu-Ni固溶体的强度和塑性随溶质含量的增加，合金的强度、硬度提高，而塑性有所下降，即产生固溶强化效果。固溶强化的强化效果可用下列表达式表示：



式中，为单位溶质原子造成点阵畸变引起临界分切应力的增量；x为溶质原子的原子数分数；a0 为溶剂晶体的点阵常数；b为位错的伯氏矢量；A为常数。

图5.28　铜镍固溶体的力学性能与成分的关系



比较纯金属与不同浓度固溶体的应力-应变曲线（见图5.29），可看到溶质原子的加入不仅提高了整个应力-应变曲线的水平，而且使合金的加工硬化速率增大。

图5.29　铝溶有镁后的应力-应变曲线



图5.30　溶入的合金元素对铜单晶临界分切应力的影响



不同溶质原子所引起的固溶强化效果存在很大的差别。图5.30为几种合金元素分别溶入铜单晶而引起的临界分切应力的变化情况。影响固溶强化的因素很多，主要有以下几个方面：

（1）溶质原子的原子数分数越高，强化作用也越大，特别是当原子数分数很低时，强化效应更为显著。

（2）溶质原子与基体金属的原子尺寸相差越大，强化作用也越大。

（3）间隙型溶质原子比置换原子具有较大的固溶强化效果，且由于间隙原子在体心立方晶体中的点阵畸变属非对称性的，故其强化作用大于面心立方晶体的；但间隙原子的固溶度很有限，故实际强化效果也有限。

（4）溶质原子与基体金属的价电子数相差越大，固溶强化作用越显著，即固溶体的屈服强度随合金电子浓度的增加而提高。

一般认为，固溶强化是由于多方面的作用，主要有溶质原子与位错的弹性交互作用、化学交互作用和静电交互作用，以及当固溶体产生塑性变形时，位错运动改变了溶质原子在固溶体结构中以短程有序或偏聚形式存在的分布状态，从而引起系统能量的升高，由此也增加了滑移变形的阻力。

b. 屈服现象与应变时效 　图5.31为低碳钢典型的应力-应变曲线，它与一般拉伸曲线不同，出现了明显的屈服点。当拉伸试样开始屈服时，应力随即突然下降，并在应力基本恒定的情况下继续发生屈服伸长，所以拉伸曲线出现应力平台区。开始屈服与下降时所对应的应力值分别为上、下屈服点。在发生屈服延伸阶段，试样的应变是不均匀的。当应力达到上屈服点时，首先，在试样的应力集中处开始塑性变形，并在试样表面产生一个与拉伸轴约成45°交角的变形带——吕德斯（Lüders）带，与此同时，应力降到下屈服点。随后，这种变形带沿试样长度方向不断形成与扩展，从而产生拉伸曲线平台的屈服伸长。其中，应力的每一次微小波动，即对应一个新变形带的形成，如图5.31中放大部分所示。当屈服扩展到整个试样标距范围时，屈服延伸阶段就告结束。需指出的是，屈服过程的吕德斯带与滑移带不同，它是由许多晶粒协调变形的结果，即吕德斯带穿过了试样横截面上的每个晶粒，而其中每个晶粒内部则仍按各自的滑移系进行滑移变形。

图5.31　低碳钢退火态的工程应力-应变曲线及屈服现象



屈服现象最初是在低碳钢中发现的。在适当条件下，上、下屈服点的差别可达10%~20%，屈服伸长可超过10%。后来在许多其他的金属和合金（如Mo，Ti和Al合金及Cd，Zn单晶、α和β黄铜等）中，只要这些金属材料中含有适量的溶质原子足以钉扎住位错，屈服现象均可发生。

通常认为，在固溶体合金中，溶质原子或杂质原子可以与位错交互作用而形成溶质原子气团，即所谓的Cottrell气团。由刃型位错的应力场可知，在滑移面以上，位错中心区域为压应力，而滑移面以下的区域为拉应力。若有间隙原子C，N或比溶剂尺寸大的置换溶质原子存在，就会与位错交互作用偏聚于刃型位错的下方，以抵消部分或全部的张应力，从而使位错的弹性应变能降低。当位错处于能量较低的状态时，位错趋向于稳定，不易运动，即对位错有着“钉扎作用”，尤其在体心立方晶体中，间隙型溶质原子和位错的交互作用很强，位错被牢固地钉扎住。位错要运动，必须在更大的应力作用下才能挣脱Cottrell气团的钉扎而移动，这就形成了上屈服点；而一旦挣脱之后位错的运动就比较容易，因此应力减小，出现了下屈服点和水平台。这就是屈服现象的物理本质。

Cottrell这一理论最初被人们广为接受。但在20世纪60年代后，Gilman和Johnston发现：无位错的铜晶须、低位错密度的共价键晶体Si，Ge，以及离子晶体LiF等也都有不连续屈服现象，这又如何解释？因此，需要从位错运动本身的规律来加以说明，这就发展了更一般的位错增殖理论。

从位错理论中得知，材料塑性变形的应变速率与晶体中可动位错的密度ρm 、位错运动的平均速度v以及位错的伯氏矢量b成正比：



而位错的平均运动速度v又与应力密切相关：

，

式中，τ0 为位错作单位速度运动所需的应力；τ为位错受到的有效切应力；m′称为应力敏感指数，与材料有关。

在拉伸试验中，由试验机夹头的运动速度决定，接近于恒值。在塑性变形开始之前，晶体中的位错密度很低，或虽有大量位错但被钉扎住，可动位错密度ρm 较低，此时要维持一定的值，势必使v增大，而要使v增大就需要提高τ，这就是上屈服点应力较高的原因。然而，一旦塑性变形开始后，位错迅速增殖，ρm 迅速增大，此时仍维持一定值，故ρm 的突然增大必然导致v的突然下降，于是所需的应力τ也突然下降，产生了屈服降落，这也就是下屈服点应力较低的原因。

两种理论并不是互相排斥而是互相补充的。两者结合起来可更好地解释低碳钢的屈服现象。单纯的位错增殖理论，其前提要求原晶体材料中的可动位错密度很低。低碳钢中的原始位错密度ρ为108 cm-2 ，但ρm 只有103 cm-2 ，低碳钢之所以可动位错如此之低，正是因为碳原子强烈钉扎位错，形成了Cottrell气团之故。

与低碳钢屈服现象相关连的还存在一种应变时效行为，如图5.32所示。当退火状态的低碳钢试样拉伸到超过屈服点发生少量塑性变形后（曲线1）卸载，然后立即重新加载拉伸，则可见其拉伸曲线不再出现屈服点（曲线2），此时试样不会发生屈服现象。如果不采取上述方案，而是将预变形试样在常温下放置几天或经200℃左右短时加热后再行拉伸，则屈服现象又复出现，且屈服应力进一步提高（曲线3），此现象通常称为应变时效。

图5.32　低碳钢的拉伸试验



1—预塑性变形　2—去载后立即再行加载　3—去载后放置一段时期或在200℃加热后再加载

同样，Cottrell气团理论能很好地解释低碳钢的应变时效。当卸载后立即重新加载，由于位错已经挣脱出气团的钉扎，故不出现屈服点；如果卸载后放置较长时间或经时效，则溶质原子已经通过扩散而重新聚集到位错周围形成了气团，故屈服现象又复出现。

2. 多相合金的塑性变形

工程上使用的金属材料基本上都是两相或多相合金。多相合金与单相固溶体合金的不同之处是除基体相外，尚有其他相存在。由于第二相的数量、尺寸、形状和分布不同，它与基体相的结合状况不一，以及第二相的形变特征与基体相的差异，使得多相合金的塑性变形更加复杂。

根据第二相粒子的尺寸大小可将合金分成两大类：若第二相粒子与基体晶粒尺寸属同一数量级，称为聚合型两相合金；若第二相粒子细小而弥散地分布在基体晶粒中，则称为弥散分布型两相合金。这两类合金的塑性变形情况和强化规律有所不同。

a. 聚合型合金的塑性变形 　当组成合金的两相晶粒尺寸属同一数量级，且都为塑性相时，则合金的变形能力取决于两相的体积分数。作为一级近似，可以分别假设合金变形时两相的应变相同和应力相同。于是，合金在一定应变下的平均流变应力和一定应力下的平均应变可由混合律表达：

=φ1 σ1 +φ2 σ2 ，

=φ1 ε1 +φ2 ε2 ，

式中，φ1 和φ2 分别为两相的体积分数（φ1 +φ2 =1）；σ1 和σ2 分别为一定应变时的两相流变应力；ε1 和ε2 分别为一定应力时的两相应变。图5.33为等应变和等应力情况下的应力-应变曲线。

图5.33　聚合型两相合金等应变（a）与等应力（b）情况下的应力-应变曲线



事实上，不论是应力或应变都不可能在两相之间是均匀的。上述假设及其混合律只能作为第二相体积分数影响的定性估算。实验证明，这类合金在发生塑性变形时，滑移往往首先发生在较软的相中，如果较强相数量较少时，则塑性变形基本上是在较弱的相中；只有当第二相为较强相，且体积分数φ大于30%时，才能起明显的强化作用。

如果聚合型合金两相中一个是塑性相，而另一个是脆性相时，则合金在塑性变形过程中所表现的性能，不仅取决于第二相的相对数量，而且与其形状、大小和分布密切相关。

以碳钢中的渗碳体（Fe3 C，硬而脆）在铁素体（以α-Fe为基的固溶体）基体中存在的情况为例，表5.5给出了渗碳体的形态与大小对碳钢力学性能的影响。

表5.5　碳钢中渗碳体存在的情况对力学性能的影响



b. 弥散分布型合金的塑性变形 　当第二相以细小弥散的微粒均匀分布于基体相中时，将会产生显著的强化作用。第二相粒子的强化作用是通过其对位错运动的阻碍作用而表现出来的。通常可将第二相粒子分为“不可变形的”和“可变形的”两类。这两类粒子与位错交互作用的方式不同，其强化的途径也就不同。一般来说，弥散强化型合金中的第二相粒子（借助粉末冶金方法加入的）是属于不可变形的，而沉淀相粒子（通过时效处理从过饱和固溶体中析出）多属可变形的，但当沉淀粒子在时效过程中长大到一定程度后，也能起着不可变形粒子的作用。

图5.34　位错绕过第二相粒子的示意图



（1）不可变形粒子的强化作用。不可变形粒子对位错的阻碍作用如图5.34所示。当运动位错与其相遇时，将受到粒子的阻挡，使位错线绕着它发生弯曲。随着外加应力的增大，位错线受阻部分的弯曲加剧，以致围绕着粒子的位错线在左右两边相遇，于是正负位错彼此抵消，形成包围着粒子的位错环留下，而位错线的其余部分则越过粒子继续移动。显然，位错按这种方式移动时受到的阻力是很大的，而且每个留下的位错环要作用于位错源一反向应力，故继续变形时必须增大应力以克服此反向应力，使流变应力迅速提高。

根据位错理论，迫使位错线弯曲到曲率半径为R时所需的切应力

。

此时由于，所以位错线弯曲到该状态所需的切应力



这是一临界值，只有外加应力大于此值时，位错线才能绕过去。由上式可见，不可变形粒子的强化作用与粒子间距λ成反比，即粒子越多，粒子间距越小，强化作用越明显。因此，减小粒子尺寸（在同样的体积分数时，粒子越小，则粒子间距也越小）或提高粒子的体积分数都会导致合金强度的提高。

上述位错绕过障碍物的机制是由奥罗万（E. Orowan）首先提出的，故通常称为奥罗万机制，它已被实验所证实。

图5.35　位错切割粒子的机制



（2）可变形微粒的强化作用。当第二相粒子为可变形微粒时，位错将切过粒子使之随同基体一起变形，如图5.35所示。在这种情况下，强化作用主要决定于粒子本身的性质，以及其与基体的联系，其强化机制甚为复杂，且因合金而异，主要作用如下：

① 位错切过粒子时，粒子产生宽度为b的表面台阶，由于出现了新的表面积，使总的界面能升高。

② 当粒子是有序结构时，则位错切过粒子时会打乱滑移面上下的有序排列，产生反相畴界，引起能量的升高。

③ 由于第二相粒子与基体的晶体点阵不同或至少是点阵常数不同，故当位错切过粒子时必然在其滑移面上造成原子的错排，需要额外作功，给位错运动带来困难。

④ 由于粒子与基体的比体积差别，而且沉淀粒子与母相之间保持共格或半共格结合，故在粒子周围产生弹性应力场，此应力场与位错会产生交互作用，对位错运动有阻碍。

⑤ 由于基体与粒子中的滑移面取向不相一致，则位错切过后会产生一割阶，割阶的存在会阻碍整个位错线的运动。

⑥ 由于粒子的层错能与基体不同，当扩展位错通过后，其宽度会发生变化，引起能量升高。

以上这些强化因素的综合作用，使合金的强度得到提高。

总之，上述两种机制不仅可解释多相合金中第二相的强化效应，而且也可解释多相合金的塑性。然而不管哪种机制均受控于粒子的本性、尺寸和分布等因素，故合理地控制这些参数，可使沉淀强化型合金和弥散强化型合金的强度和塑性在一定范围内进行调整。





5.2.4　塑性变形对材料组织与性能的影响


塑性变形不但可以改变材料的外形和尺寸，而且能够使材料的内部组织和各种性能发生变化。

1. 显微组织的变化

经塑性变形后，金属材料的显微组织发生明显的改变。除了每个晶粒内部出现大量的滑移带或孪晶带外，随着变形度的增加，原来的等轴晶粒将逐渐沿其变形方向伸长，如图5.36所示。当变形量很大时，晶粒变得模糊不清晶粒已难以分辨而呈现出一片如纤维状的条纹，这称为纤维组织。纤维的分布方向即是材料流变伸展的方向。注意：冷变形金属的组织与所观察的试样截面位置有关，如果沿垂直变形方向截取试样，则截面的显微组织不能真实反映晶粒的变形情况。



图5.36　铜材经不同程度冷轧后的光学显微组织及薄膜透射电镜像

2. 亚结构的变化

前已指出，晶体的塑性变形是借助位错在应力作用下运动和不断增殖的。随着变形度的增大，晶体中的位错密度迅速提高，经严重冷变形后，位错密度可从原先退火态的106 ~107 cm-2 增至1011 ~1012 cm-2 。

变形晶体中的位错组态及其分布等亚结构的变化，主要可借助透射电子显微分析来了解。经一定量的塑性变形后，晶体中的位错线通过运动与交互作用，开始呈现纷乱的不均匀分布，并形成位错缠结（见图5.36（b））。进一步增加变形度时，大量位错发生聚集，并由缠结的位错组成胞状亚结构（见图5.36（d）），其中，高密度的缠结位错主要集中于胞的周围，构成了胞壁，而胞内的位错密度甚低。此时，变形晶粒是由许多这种胞状亚结构组成，各胞之间存在微小的位向差。随着变形度的增大，变形胞的数量增多、尺寸减小。如果经强烈冷轧或冷拉等变形，则伴随纤维组织的出现，其亚结构也将由大量细长状变形胞组成（见图5.36（f））。

研究指出，胞状亚结构的形成不仅与变形程度有关，而且还取决于材料类型。对于层错能较高的金属和合金（如铝、铁等），其扩展位错区较窄，可通过束集而发生交滑移，故在变形过程中经位错的增殖和交互作用，容易出现明显的胞状结构（见图5.37）；而层错能较低的金属材料（如不锈钢、α黄铜），其扩展位错区较宽，使交滑移很困难，因此在这类材料中易观察到位错塞积群的存在。由于位错的移动性差，形变后大量的位错杂乱地排列于晶体中，构成较为均匀分布的复杂网络（见图5.38），故这类材料即使在大量变形时，出现胞状亚结构的倾向性较小。



图5.37　纯铁室温形变的胞状结构，20%应变 图5.38　经冷轧变形2%后，不锈钢中位错的复杂网络（透射电镜像）

3. 性能的变化

材料在塑性变形过程中，随着内部组织与结构的变化，其力学、物理和化学性能均发生明显的改变。

a. 加工硬化 　图5.39是铜材经不同程度冷轧后的强度和塑性变化情况，表5.6是冷拉对低碳钢（C的质量分数为0.16%）力学性能的影响。从上述两例可清楚地看到，金属材料经冷加工变形后，强度（硬度）显著提高，而塑性则很快下降，即产生了加工硬化现象。加工硬化是金属材料的一项重要特性，可被用作强化金属的途径。特别是对那些不能通过热处理强化的材料如纯金属，以及某些合金，如奥氏体不锈钢等，主要是借冷加工实现强化的。

图5.39　冷轧对铜材拉伸性能的影响



表5.6　冷拉对低碳钢（C的质量分数为0.16%）力学性能的影响



图5.40　单晶体的切应力-切应变曲线显示塑性变形的三个阶段



图5.40是金属单晶体的典型应力-应变曲线（也称加工硬化曲线），其塑性变形部分由三个阶段组成：

Ⅰ阶段——易滑移阶段。当τ达到晶体的τc 后，应力增加不多，便能产生相当大的变形。此段接近于直线，其斜率即加工硬化率低，一般θⅠ 为~10-4 G数量级（G为材料的切变模量）。

Ⅱ阶段——线性硬化阶段。随着应变量增加，应力线性增长，此段也呈直线，且斜率较大，加工硬化十分显著，θⅡ ≈G/300，近乎常数。

Ⅲ阶段——抛物线型硬化阶段。随应变增加，应力上升缓慢，呈抛物线型，θⅢ 逐渐下降。

图5.41　典型的面心立方、体心立方和密排六方金属单晶体的应力-应变曲线



各种晶体的实际曲线因其晶体结构类型、晶体位向、杂质含量，以及试验温度等因素的不同而有所变化，但总的来说，其基本特征相同，只是各阶段的长短通过位错的运动、增殖和交互作用而受影响，甚至某一阶段可能就不再出现。图5.41为三种典型晶体结构金属单晶体的硬化曲线，其中面心立方和体心立方晶体显示出典型的三阶段加工硬化情况，只是当含有微量杂质原子的体心立方晶体，则因杂质原子与位错交互作用，将产生前面所述的屈服现象并使曲线有所变化，至于密排六方金属单晶体的第Ⅰ阶段通常很长，远远超过其他结构的晶体，以至于第Ⅱ阶段还未充分发展时试样就已经断裂了。

多晶体的塑性变形由于晶界的阻碍作用和晶粒之间的协调配合要求，各晶粒不可能以单一滑移系动作，而必然有多组滑移系同时作用，因此多晶体的应力-应变曲线不会出现单晶曲线的第Ⅰ阶段，而且其硬化曲线通常更陡，细晶粒多晶体在变形开始阶段尤为明显（见图5.42）。

图5.42　单晶与多晶的应力-应变曲线的比较（室温）



（a）Al　（b）Cu

有关加工硬化的机制曾提出不同的理论，然而，最终导出的强化效果的表达式基本相同，即流变应力是位错密度的平方根的线性函数：



式中，τ为加工硬化后所需要的切应力；τ0 为无加工硬化时所需要的切应力；α为与材料有关的常数，通常取0.3~0.5，G为切变模量；b为位错的伯氏矢量；ρ为位错密度。

上式已被许多实验证实。因此，塑性变形过程中位错密度的增加及其所产生的钉扎作用是导致加工硬化的决定性因素。

b. 其他性能的变化 　经塑性变形后的金属材料，由于点阵畸变、空位和位错等结构缺陷的增加，使其物理性能和化学性能也发生一定的变化。如塑性变形，通常可使金属的电阻率增高，增加的程度与形变量成正比，但增加的速率因材料而异，差别很大。例如，冷拔形变率为82%的纯铜丝电阻率升高2%，同样形变率的H70黄铜丝电阻率升高20%，而冷拔形变率99%的钨丝电阻率升高为50%。另外，塑性变形后，金属的电阻温度系数下降，磁导率下降，热导率也有所降低，铁磁材料的磁滞损耗及矫顽力增大。

由于塑性变形使得金属中的结构缺陷增多，自由焓升高，因而导致金属中的扩散过程加速，金属的化学活性增大，腐蚀速度也加快。

4. 形变织构

在塑性变形中，随着形变程度的增加，各个晶粒的滑移面和滑移方向都要向主形变方向转动，逐渐使多晶体中原来取向互不相同的各个晶粒在空间取向上呈现一定程度的规律性，这一现象称为择优取向，这种组织状态则称为形变织构。

形变织构由于加工变形方式的不同，可分为两种类型：拔丝时形成的织构称为丝织构，其主要特征为各晶粒的某一晶向大致与拔丝方向相平行；轧板时形成的织构称为板织构，其主要特征为各晶粒的某一晶面和晶向分别趋于同轧面与轧向相平行。几种常见金属的丝织构与板织构如表5.7所列。

表5.7　常见金属的丝织构与板织构



实际上，多晶体材料无论经过多么剧烈的塑性变形，也不可能使所有晶粒都完全转到织构的取向上去，其集中程度决定于加工变形的方法、变形量、变形温度，以及材料本身情况（金属类型、杂质、材料内原始取向等）等因素。在实用中，经常用变形金属的极射赤面投影图来描述它的织构及各晶粒向织构取向的集中程度。

由于织构造成了各向异性，故它的存在对材料的加工成型性和使用性能都有很大的影响，尤其因为织构不仅出现在冷加工变形的材料中，即使进行了退火处理也仍然存在，故在工业生产中应予以高度重视。一般来说，不希望金属板材存在织构，特别是用于深冲压成型的板材，织构会造成其沿各方向变形的不均匀性，使工件的边缘出现高低不平，产生了所谓“制耳”。但在某些情况下，又有利用织构提高板材性能的例子，如变压器用硅钢片，由于α-Fe〈100〉方向最易磁化，故生产中通过适当控制轧制工艺，可获得具有（110）［001］织构和磁化性能优异的硅钢片。

5. 残余应力

塑性变形中外力所作的功除大部分转化成热之外，还有一小部分以畸变能的形式储存在形变材料内部。这部分能量叫做储存能，其大小因形变量、形变方式、形变温度，以及材料本身性质而异，约占总形变功的百分之几。储存能的具体表现方式为：宏观残余应力、微观残余应力及点阵畸变。残余应力是一种内应力，它在工件中处于自相平衡状态，其产生是由于工件内部各区域变形不均匀性，以及相互间的牵制作用所致。按照残余应力平衡范围的不同，通常可将其分为三种：

（1）第一类内应力，又称宏观残余应力。它是由工件不同部分的宏观变形不均匀性引起的，故其应力平衡范围包括整个工件。例如，将金属棒施以弯曲载荷（见图5.43），则上边受拉而伸长，下边受到压缩；变形超过弹性极限产生了塑性变形时，则外力去除后被伸长的一边就存在压应力，短边为张应力；又如，金属线材经拔丝加工后（见图5.44），由于拔丝模壁的阻力作用，线材的外表面变形较心部小，故表面受拉应力，而心部受压应力。这类残余应力所对应的畸变能不大，仅占总储存能的0.1%左右。



图5.43　金属棒弯曲变形后的残余应力 图5.44　金属拉丝后的残余应力

（2）第二类内应力，又称微观残余应力。它是由晶粒或亚晶粒之间的变形不均匀性产生的。其作用范围与晶粒尺寸相当，即在晶粒或亚晶粒之间保持平衡。这种内应力有时可达到很大的数值，甚至可能造成显微裂纹并导致工件破坏。

（3）第三类内应力，又称点阵畸变。其作用范围是几十至几百纳米，它是由于工件在塑性变形中形成的大量点阵缺陷（如空位、间隙原子、位错等）引起的。变形金属中储存能的绝大部分（80%~90%）用于形成点阵畸变。这部分能量提高了变形晶体的能量，使之处于热力学不稳定状态，故它有一种使变形金属重新恢复到自由焓最低的稳定结构状态的自发趋势，并导致塑性变形金属在加热时的回复及再结晶过程。

金属材料经塑性变形后的残余应力是不可避免的，它将对工件的变形、开裂和应力腐蚀产生影响和危害，故必须及时采取消除措施（如去应力退火处理）。但是，在某些特定条件下，残余应力的存在也是有利的。例如，承受交变载荷的零件，若用表面滚压和喷丸处理，使零件表面产生压应力的应变层，借以达到强化表面的目的，可使其疲劳寿命成倍提高。





5.3　回复和再结晶


如上一节所述，金属和合金经塑性变形后，不仅内部组织结构与各项性能均发生相应的变化，而且由于空位、位错等结构缺陷密度的增加，以及畸变能的升高，将使其处于热力学不稳定的高自由能状态。因此，经塑性变形的材料具有自发恢复到变形前低自由能状态的趋势。当冷变形金属加热时会发生回复、再结晶和晶粒长大等过程。了解这些过程的发生和发展规律，对于改善和控制金属材料的组织和性能具有重要的意义。





5.3.1　冷变形金属在加热时的组织与性能变化


冷变形后材料经重新加热进行退火之后，其组织和性能会发生变化。观察在不同加热温度下变化的特点，可将退火过程分为回复、再结晶和晶粒长大三个阶段。回复是指新的无畸变晶粒出现之前所产生的亚结构和性能变化的阶段；再结晶是指出现无畸变的等轴新晶粒逐步取代变形晶粒的过程；晶粒长大是指再结晶结束之后晶粒的继续长大。

图5.45为冷变形金属在退火过程中显微组织的变化。由图可见，在回复阶段，由于不发生大角度晶界的迁移，所以晶粒的形状和大小与变形态的相同，仍保持着纤维状或扁平状，从光学显微组织上几乎看不出变化。在再结晶阶段，首先是在畸变度大的区域产生新的无畸变晶粒的核心，然后逐渐消耗周围的变形基体而长大，直到形变组织完全改组为新的、无畸变的细等轴晶粒为止。最后，在晶界表面能的驱动下，新晶粒互相吞食而长大，从而得到一个在该条件下较为稳定的尺寸，这称为晶粒长大阶段。

图5.45　冷变形金属退火时晶粒形状和大小的变化



图5.46　冷变形金属退火时某些性能和能量的变化



图5.46展示了冷变形金属在退火过程中性能和能量的变化。

（1）强度与硬度：回复阶段的硬度变化很小，约占总变化的1/5，而再结晶阶段则下降较大。可以推断，强度具有与硬度相似的变化规律。上述情况主要与金属中的位错机制有关，即回复阶段时，变形金属仍保持很高的位错密度，而发生再结晶后，则由于位错密度显著降低，故强度与硬度明显下降。

（2）电阻：变形金属的电阻在回复阶段已表现明显的下降趋势。因为电阻率与晶体点阵中的点缺陷（如空位、间隙原子等）密切相关，所以点缺陷所引起的点阵畸变会使传导电子产生散射，提高电阻率。它的散射作用比位错所引起的更为强烈。因此，在回复阶段电阻率的明显下降就标志着在此阶段点缺陷浓度有明显的减小。

（3）内应力：在回复阶段，大部或全部的宏观内应力可以消除，而微观内应力则只有通过再结晶方可全部消除。

（4）亚晶粒尺寸：在回复的前期，亚晶粒尺寸变化不大，但在后期，尤其在接近再结晶时，亚晶粒尺寸就显著增大。

（5）密度：变形金属的密度在再结晶阶段发生急剧增高，显然，除与前期点缺陷数目减少有关外，主要是因再结晶阶段中位错密度显著降低所致。

（6）储能释放：当冷变形金属加热到足以引起应力松弛的温度时，储能就被释放出来。在回复阶段，各材料释放的储存能量均较小，再结晶晶粒出现的温度对应于储能释放曲线的高峰处。





5.3.2　回复


1. 回复动力学

回复是冷变形金属在退火时发生组织性能变化的早期阶段，在此阶段内物理或力学性能（如强度和电阻率等）的回复程度是随温度和时间而变化的。图5.47为同一变形程度的多晶体铁在不同温度退火时，屈服强度的回复动力学曲线。图中横坐标为时间，纵坐标为剩余应变硬化分数（1-R），R为屈服强度回复率=（σm -σr ）/（σm -σo ），其中σm ，σr 和σo 分别代表变形后、回复后和完全退火后的屈服强度。显然，（1-R）越小，即R越大，则表示回复程度越大。



图5.47　同一变形程度的多晶体铁在不同温度退火时，屈服强度的回复动力学曲线

回复动力学曲线表明，回复是一个弛豫过程。其特点为：① 没有孕育期；② 在一定温度下，初期的回复速率很大，随后即逐渐变慢，直到趋近于零；③ 每一温度的回复程度有一极限值，退火温度越高，这个极限值也越高，而达到此一极限值所需的时间则越短；④ 预变形量越大，起始的回复速率也越快，晶粒尺寸减小也有利于回复过程的加快。

这种回复特征通常可用一级反应方程来表达：



式中，t为恒温下的加热时间；x为冷变形导致的性能增量经加热后的残留分数；c为与材料和温度有关的比例常数；c值与温度的关系具有典型的热激活过程的特点，可由著名的阿累尼乌斯（Arrhenius）方程来描述：

c=co e-Q/（RT） ，　　　　（5.18）

式中，Q为激活能；R为气体常数；T为热力学温度；co 为比例常数。

将上式代入一级反应方程中并积分，以x0 表示开始时性能增量的残留分数，则得

，

。

在不同温度下，如以回复到相同程度作比较，此时上式的左边为一常数，两边取对数，可得



式中，A为常数。作lnt-1/T图，如为直线，则由直线斜率可求得回复过程的激活能。

实验研究表明：冷变形铁在回复时，其激活能因回复程度不同而有不同的激活能值。如在短时间回复时求得的激活能与空位迁移能相近，而在长时间回复时求得的激活能则与自扩散激活能相近。这说明对于冷变形铁的回复，不能用一种单一的回复机制来描述。

2. 回复机制

回复阶段的加热温度不同，冷变形金属的回复机制各异。

a. 低温回复 　低温时，回复主要与点缺陷的迁移有关。冷变形时产生了大量点缺陷——空位和间隙原子，而从3.1中得知，点缺陷运动所需的热激活较低，因而可在较低温度时就可进行。它们可迁移至晶界（或金属表面），并通过空位与位错的交互作用、空位与间隙原子的重新结合，以及空位聚合起来形成空位对、空位群和空位片——崩塌成位错环而消失，从而使点缺陷密度明显下降。故对点缺陷很敏感的电阻率此时也明显下降。

b. 中温回复 　加热温度稍高时，会发生位错运动和重新分布。回复的机制主要与位错的滑移有关：同一滑移面上异号位错可以相互吸引而抵消；位错偶极子的两条位错线相消等。

c. 高温回复 　高温（~0.3Tm ）时，刃型位错可获得足够的能量产生攀移。攀移产生了两个重要的后果：① 使滑移面上不规则的位错重新分布，刃型位错垂直排列成墙，这种分布可显著降低位错的弹性畸变能，因此，可看到对应于此温度范围，有较大的应变能释放。② 沿垂直于滑移面方向排列并具有一定取向差的位错墙（小角度亚晶界），以及由此所产生的亚晶，即多边化结构。

显然，高温回复多边化过程的驱动力主要来自应变能的下降。多边化过程产生的条件：① 塑性变形使晶体点阵发生弯曲；② 在滑移面上有塞积的同号刃型位错；③ 须加热到较高的温度，使刃型位错能够产生攀移运动。多边化后刃型位错的排列情况如图5.48所示，故形成了亚晶界。一般认为，在产生单滑移的单晶体中多边化过程最为典型；而在多晶体中，由于容易发生多系滑移，不同滑移系上的位错往往缠结在一起，会形成胞状组织，故多晶体的高温回复机制比单晶体更为复杂，但从本质上看也包含位错的滑移和攀移。通过攀移使同一滑移面上异号位错相抵消，位错密度下降，位错重排成较稳定的组态，构成亚晶界，形成回复后的亚晶结构。

；图5.48　位错在多边化过程中重新分布



（a）多边化前刃型位错散乱分布　（b）多边化后刃型位错排列成位错壁

从上述回复机制可以理解，回复过程中电阻率的明显下降，主要是由于过量空位的减少和位错应变能的降低；内应力的降低主要是由于晶体内弹性应变的基本消除；硬度及强度下降不多则是由于位错密度下降不多，亚晶还较细小之故。

据此，回复退火主要是用作去应力退火，使冷加工的金属在基本上保持加工硬化状态的条件下降低其内应力，以避免变形并改善工件的耐蚀性。





5.3.3　再结晶


将冷变形后的金属加热到一定温度之后，在原变形组织中重新产生了无畸变的新晶粒，而性能也发生了明显的变化并恢复到变形前的状况，这个过程称之为再结晶。因此，与前述回复的变化不同，再结晶是一个显微组织重新改组的过程。

再结晶的驱动力是变形金属经回复后未被释放的储存能（相当于变形总储能的90%）。通过再结晶退火可以消除冷加工的影响，故在实际生产中起着重要作用。

1. 再结晶过程

再结晶是一种形核和长大过程，即通过在变形组织的基体上产生新的无畸变再结晶晶核，并通过逐渐长大形成等轴晶粒，从而取代全部变形组织的过程。不过，再结晶的晶核不是新相，其晶体结构并未改变，这是与其他固态相变不同的地方。

a. 形核 　再结晶时，晶核是如何产生的？透射电镜观察表明，再结晶晶核是现存于局部高能量区域内的，以多边化形成的亚晶为基础形核。由此提出了几种不同的再结晶形核机制：

（1）晶界弓出形核。对于变形程度较小（一般小于20%）的金属，其再结晶核心多以晶界弓出方式形成，即应变诱导晶界移动，或称为凸出形核机制。

当变形度较小时，各晶粒之间将由于变形不均匀性而引起位错密度的不同。如图5.49所示，A，B两相邻晶粒中，若B晶粒因变形度较大而具有较高的位错密度时，则经多边化后，其中所形成的亚晶尺寸也相对较为细小。于是，为了降低系统的自由能，在一定温度条件下，晶界处A晶粒的某些亚晶将开始通过晶界弓出迁移而凸入B晶粒中，以吞食B晶粒中亚晶的方式，开始形成无畸变的再结晶晶核。

图5.49　具有亚晶粒组织晶粒间的凸出形核示意图



再结晶时，晶界弓出形核的能量条件可根据图5.50所示的模型推导。设弓出的晶界由位置Ⅰ移到位置Ⅱ时扫过的体积为dV，其面积为dA，由此而引起的单位体积总的自由能变化为ΔG，令晶界的表面能为γ，而冷变形晶粒中单位体积的储存能为Es 。假定晶界扫过地方的储存能全部释放，则弓出的晶界由位置Ⅰ移到位置Ⅱ时的自由能变化



图5.50　晶界弓出形核模型



对一个任意曲面，可以定义两个主曲率半径r1 与r2 ，当这个曲面移动时，有



如果该曲面为一球面，则r1 =r2 =r，而



故，当弓出的晶界为一球面时，其自由能变化



显然，若晶界弓出段两端a，b固定，且γ值恒定，则开始阶段随ab弓出而弯曲，r逐渐减小，ΔG值增大，当r达到最小值时，ΔG将达到最大值。此后，若继续弓出，由于r的增大而使ΔG减小，于是，晶界将自发地向前推移。因此，一段长为2L的晶界，其弓出形核的能量条件为ΔG＜0，即



这样，再结晶的形核将在现成晶界上两点间距离为2L，而弓出距离大于L的凸起处进行。使弓出距离达到L所需的时间即为再结晶的孕育期。

（2）亚晶形核。此机制一般是在大的变形度下发生。前面已述及，当变形度较大时，晶体中位错不断增殖，由位错缠结组成的胞状结构，将在加热过程中发生胞壁平直化，并形成亚晶。借助亚晶作为再结晶的核心，其形核机制又可分为以下两种：

① 亚晶合并机制。在回复阶段形成的亚晶，其相邻亚晶边界上的位错网络通过解离、拆散，以及位错的攀移与滑移，逐渐转移到周围其他亚晶界上，从而导致相邻亚晶边界的消失和亚晶的合并。合并后的亚晶，由于尺寸增大，以及亚晶界上位错密度的增加，使相邻亚晶的位向差相应增大，并逐渐转化为大角度晶界，它比小角度晶界具有大得多的迁移率，故可以迅速移动，清除其移动路程中存在的位错，使在它后面留下无畸变的晶体，从而构成再结晶核心。在变形程度较大且具有高层错能的金属中，多以这种亚晶合并机制形核。

② 亚晶迁移机制。由于位错密度较高的亚晶界，其两侧亚晶的位向差较大，故在加热过程中容易发生迁移并逐渐变为大角度晶界，于是就可将它作为再结晶核心而长大。此机制常出现在变形度很大的低层错能金属中。

上述两机制都是依靠亚晶粒的粗化来发展为再结晶核心的。亚晶粒本身是在剧烈应变的基体通过多边化形成的，几乎无位错的低能量地区，它通过消耗周围的高能量区长大成为再结晶的有效核心，因此，随着形变度的增大，会产生更多的亚晶而有利于再结晶形核。这就可解释：再结晶后的晶粒为什么会随着变形度的增大而变细的问题。

图5.51为三种再结晶形核方式的示意图。

图5.51　三种再结晶形核方式的示意图



（a）亚晶粒合并形核　（b）亚晶粒长大形核　（c）凸出形核

b. 长大 　再结晶晶核形成之后，它就借界面的移动而向周围畸变区域长大。界面迁移的推动力是无畸变的新晶粒本身与周围畸变的母体（即旧晶粒）之间的应变能差，晶界总是背离其曲率中心，向着畸变区域推进，直到全部形成无畸变的等轴晶粒为止，再结晶即告完成。

2. 再结晶动力学

再结晶动力学决定于形核率和长大速率G的大小。若以纵坐标表示已发生再结晶的体积分数，横坐标表示时间，则由试验得到的恒温动力学曲线具有图5.52所示的典型“S”曲线特征。该图表明，再结晶过程有一孕育期，且再结晶开始时的速度很慢，随之逐渐加快，至再结晶的体积分数约为50%时速度达到最大，最后又逐渐变慢，这与回复动力学有明显的区别。

图5.52　经98%冷轧的纯铜（质量分数wCu 为99.999%）在不同温度下的等温再结晶曲线



Johnson和Mehl在假定均匀形核、晶核为球形，和G不随时间而改变的情况下，推导出在恒温下经过t时间后，已经再结晶的体积分数φR ，可用下式表示：



这就是约翰逊-梅厄方程，它适用于符合上述假定条件的任何相变（一些固态相变倾向于在晶界形核生长，不符合均匀形核条件，此方程就不能直接应用）。用它对Al的计算结果与实验符合。

但是，由于恒温再结晶时的形核率是随时间的增加而呈指数关系衰减的，故通常采用阿弗拉密（Avrami）方程进行描述，即

φR =1-exp（-BtK ）

或



式中，B和K均为常数，可通过实验确定：作图，直线的斜率即为K值，直线的截距为lgB。

等温温度对再结晶速率v的影响可用阿累尼乌斯公式表示之，即v=Ae-Q/（RT） ，而再结晶速率和产生某一体积分数φR 所需的时间t成反比，即，故此，



式中，A′为常数；Q为再结晶的激活能；R为气体常数；T为热力学温度。对上式两边取对数，则得



应用常用对数（2.3lgx=lnx），可得图，直线的斜率为2.3R/Q。作图时常以φR 为50%时作为比较标准（见图5.53）。照此方法求出的再结晶激活能是一定值，它与回复动力学中求出的激活能因回复程度而改变是有区别的。



图5.53　经98%冷轧的纯铜（质量分数wCu 为99.999%）在不同温度下等温再结晶时的图

和等温回复的情况相似，在两个不同的恒定温度产生同样程度的再结晶时，可得



这样，若已知某晶体的再结晶激活能及此晶体在某恒定温度完成再结晶所需的等温退火时间，就可计算出它在另一温度等温退火时完成再结晶所需的时间。例如，H70黄铜的再结晶激活能为251kJ/mol，它在400℃的恒温下完成再结晶需要1h，若在390℃的恒温下完成再结晶就需要1.97h。

3. 再结晶温度及其影响因素

由于再结晶可以在一定温度范围内进行，为了便于讨论和比较不同材料再结晶的难易，以及各种因素的影响，须对再结晶温度进行定义。

冷变形金属开始进行再结晶的最低温度称为再结晶温度，它可用金相法或硬度法测定，即以显微镜中出现第一颗新晶粒时的温度或以硬度下降50%所对应的温度，定为再结晶温度。在工业生产中，则通常以经过大变形量（~70%以上）的冷变形金属，经1h退火能完成再结晶（φR ≥95%）所对应的温度，定为再结晶温度。

再结晶温度并不是一个物理常数，它不仅随材料而改变，同一材料其冷变形程度、原始晶粒度等因素也影响着再结晶温度。

a. 变形程度的影响 　随着冷变形程度的增加，储能也增多，再结晶的驱动力就越大，因此再结晶温度越低（见图5.54），同时等温退火时的再结晶速度也越快。但当变形量增大到一定程度后，再结晶温度就基本上稳定不变了。对工业纯金属，经强烈冷变形后的最低再结晶温度TR （K）约等于其熔点Tm （K）的0.35~0.4。表5.8列出了一些金属的再结晶温度。
