Repository: soyincrea/testdocs

File: 材料科学基础（第三版） (胡赓祥  蔡珣  戎咏华) (Z-Library).txt (part 5 of 9)
图书在版编目（CIP）数据
图5.54　铁和铝的开始再结晶温度与预先冷变形程度的关系



1—电解铁　2—铝（质量分数wAl 为99%）

表5.8　一些金属的再结晶温度（TR ）（工业纯，经强烈冷变形，在1h退火后完全再结晶）



注意，在给定温度下发生再结晶需要一个最小变形量（临界变形度）。低于此变形度，不发生再结晶。

b. 原始晶粒尺寸 　在其他条件相同的情况下，金属的原始晶粒越细小，则变形的抗力越大，冷变形后储存的能量较高，再结晶温度则较低。此外，晶界往往是再结晶形核的有利地区，故细晶粒金属的再结晶形核率和长大速率均增加，所形成的新晶粒更细小，再结晶温度也将降低。

c. 微量溶质原子 　微量溶质原子的存在对金属的再结晶有很大的影响。表5.9列出了一些微量溶质原子对冷变形纯铜的再结晶温度的影响。微量溶质原子的存在能显著提高再结晶温度的原因，可能是溶质原子与位错及晶界间存在着交互作用，使溶质原子倾向于在位错及晶界处偏聚，对位错的滑移与攀移和晶界的迁移起着阻碍作用，从而不利于再结晶的形核和核的长大，阻碍了再结晶过程。

表5.9　微量溶质元素对光谱纯铜（质量分数wCu 为99.999%）50%再结晶温度的影响



d. 第二相粒子 　第二相粒子的存在既可能促进基体金属的再结晶，也可能阻碍再结晶，这主要取决于基体上分散相粒子的大小及其分布。当第二相粒子尺寸较大，间距较宽（一般大于1μm）时，再结晶核心能在其表面产生。在钢中常可见到再结晶核心在夹杂物MnO或第二相粒状Fe3 C表面上产生；当第二相粒子尺寸很小且又较密集时，则会阻碍再结晶的进行，在钢中常加入Nb，V或Al形成NbC，V4 C3 ，AlN等尺寸很小的化合物（＜100nm），它们会抑制形核。

e. 再结晶退火工艺参数 　加热速度、加热温度与保温时间等退火工艺参数，对变形金属的再结晶有着不同程度的影响。

图5.55　退火时间与再结晶温度的关系



若加热速度过于缓慢时，变形金属在加热过程中有足够的时间进行回复，使点阵畸变度降低，储能减小，从而使再结晶的驱动力减小，再结晶温度上升。但是，极快速度的加热也会因在各温度下停留时间过短而来不及形核与长大，致使再结晶温度升高。

当变形程度和退火保温时间一定时，退火温度越高，再结晶速度越快，产生一定体积分数的再结晶所需要的时间也越短，再结晶后的晶粒越粗大。

退火时间与再结晶温度的关系



至于在一定范围内延长保温时间会降低再结晶温度的情况，如图5.55所示。

4. 再结晶后的晶粒大小

再结晶完成以后，位错密度较小的新的无畸变晶粒取代了位错密度很高的冷变形晶粒。由于晶粒大小对材料性能将产生重要影响，因此，调整再结晶退火参数，控制再结晶的晶粒尺寸，在生产中具有一定的实际意义。

利用约翰逊-梅厄方程，可以证明再结晶后晶粒尺寸d与和长大速率之间存在着下列关系：



由此可见，凡是影响的因素，均影响再结晶的晶粒大小。

a. 变形度的影响 　冷变形程度对再结晶后晶粒大小的影响如图5.56所示。当变形程度很小时，晶粒尺寸即为原始晶粒的尺寸，这是因为变形量过小，造成的储存能不足以驱动再结晶，所以晶粒大小没有变化。当变形程度增大到一定数值后，此时的畸变能已足以引起再结晶，但由于变形程度不大，比值很小，因此得到特别粗大的晶粒。通常，把对应于再结晶后得到特别粗大晶粒的变形程度称为“临界变形度”，一般金属的临界变形度约为2%~10%。在生产实践中，要求细晶粒的金属材料应当避开这个变形量，以免恶化工件的性能。

图5.56　变形量与再结晶晶粒尺寸的关系



当变形量大于临界变形量之后，驱动形核与长大的储存能不断增大，而且形核率增大较快，使变大，因此，再结晶后晶粒细化，且变形度越大，晶粒越细化。

b. 退火温度的影响 　退火温度对刚完成再结晶时晶粒尺寸的影响比较弱，这是因为它对/比值影响微弱。但提高退火温度可使再结晶的速度显著加快，临界变形度数值变小（见图5.57）。若再结晶过程已完成，随后还有一个晶粒长大阶段很明显，则温度越高晶粒越粗。



图5.57　低碳钢（质量分数wC 为0.06%）变形度及退火温度对再结晶后晶粒大小的影响

如果将变形程度、退火温度及再结晶后晶粒大小的关系表示在一个立体图上，就构成了所谓“再结晶全图”（见图5.63），它对于控制冷变形后退火的金属材料的晶粒大小有很好的参考价值。

此外，原始晶粒大小、杂质含量，以及形变温度等均对再结晶后的晶粒大小有影响，在此不一一叙述。





5.3.4　晶粒长大


再结晶结束后，材料通常得到细小等轴晶粒，若继续提高加热温度或延长加热时间，则将引起晶粒进一步长大。

对晶粒长大而言，晶界移动的驱动力通常来自总的界面能的降低。晶粒长大按其特点可分为两类：正常晶粒长大与异常晶粒长大（二次再结晶），前者表现为大多数晶粒几乎同时逐渐均匀长大；而后者则为少数晶粒突发性的不均匀长大。

1. 晶粒的正常长大及其影响因素

再结晶完成后，晶粒长大是一自发过程。从整个系统而言，晶粒长大的驱动力是降低其总界面能。若就个别晶粒长大的微观过程来说，晶粒界面的不同曲率是造成晶界迁移的直接原因。实际上晶粒长大时，晶界总是向着曲率中心的方向移动，并不断平直化。因此，晶粒长大过程就是“大吞并小”和凹面变平的过程。在二维坐标中，晶界平直且夹角为120°的六边形是二维晶粒的最终稳定形状。

正常晶粒长大时，晶界的平均移动速度由下式决定：



式中，为晶界的平均迁移率；为晶界的平均驱动力；为晶界的平均曲率半径；γb 为单位面积的晶界能；为晶粒平均直径的增大速度。对于大致上均匀的晶粒组织而言，，而和γb 对各种金属在一定温度下均可看作常数。因此上式可写成：



分离变量并积分，可得

，

式中，为恒定温度情况下的起始平均晶粒直径；为t时间时的平均晶粒直径；K′为常数。

若，则上式中项可略去不计，则近似有



式中，。这表明在恒温下发生正常晶粒长大时，平均晶粒直径随保温时间的平方根而增大。这与一些实验所表明的恒温下的晶粒长大结果是符合的，如图5.58所示。

图5.58　α黄铜在恒温下的晶粒长大曲线



但当金属中存在阻碍晶界迁移的因素（如杂质）时。t的指数项常小于1/2，所以一般可表示为。

由于晶粒长大是通过大角度晶界的迁移来进行的，因而所有影响晶界迁移的因素均对晶粒长大有影响。

a. 温度 　由图5.58可看出，温度越高，晶粒的长大速度也越快。这是因为晶界的平均迁移率成正比（Qm 为晶界迁移的激活能或原子扩散通过晶界的激活能）。因此，将其代入（5.31）式，恒温下的晶粒长大速度与温度的关系存在如下关系式：



式中，K1 为常数。将上式积分，则



或

。

若将实验所测得的数据绘于坐标中应构成直线，直线的斜率为-Qm /（2.3R）。

图5.59为H90黄铜的晶粒长大速度与的关系，它呈线性关系，由此求得H90黄铜的晶界移动的激活能Qm 为73.6kJ/mol。



图5.59　α黄铜（质量分数w（Zn）为10%）的晶粒长大速度的关系

b. 分散相粒子 　当合金中存在第二相粒子时，由于分散颗粒对晶界的阻碍作用，从而使晶粒长大速度降低。为讨论方便，假设第二相粒子为球形，其半径为r，单位面积的晶界能为γb ，当第二相粒子与晶界的相对位置如图5.60（a）所示时，其晶界面积减小πr2 ，晶界能则减小πr2 γb ，从而处于晶界能最小状态，同时此时粒子与晶界是处于力学平衡的位置。当晶界右移至图5.60（b）所示的位置时，不但因为晶界面积增大而增加了晶界能，而且在晶界表面张力的作用下，与粒子相接触处晶界还会发生弯曲，以使晶界与粒子表面相垂直。若以θ表示与粒子接触处晶界表面张力的作用方向和晶界平衡位置间的夹角，则晶界右移至此位置时，晶界沿其移动方向对粒子所施的拉力

F=2πrcosθ·γb sinθ=πrγb sin2θ。　　　　（5.36）

图5.60　移动中的晶界与分散相粒子的交互作用示意图



根据牛顿第二定律，此力也等于在晶界移动的相反方向粒子对晶界移动所施的后拉力或约束力，当θ=45°时，此约束力为最大，即

Fmax =πrγb 。　　　　（5.37）

实际上，由于合金基体均匀分布着许多第二相颗粒，因此，晶界迁移能力及其所决定的晶粒长大速度，不仅与分散相粒子的尺寸有关，而且单位体积中第二相粒子的数量也具有重要影响。通常，在第二相颗粒所占体积分数一定的条件下，颗粒越细，其数量越多，则晶界迁移所受到的阻力也越大，故晶粒长大速度随第二相颗粒的细化而减小。当晶界能所提供的晶界迁移驱动力正好与分散相粒子对晶界迁移所施加的阻力相等时，晶粒的正常长大即行停止。此时的晶粒平均直径称为极限的晶粒平均直径。经分析与推导，可存在下列关系式：



式中，φ为单位体积合金中分散相粒子所占的体积分数。可见，当φ一定时，粒子的尺寸越小，极限平均晶粒尺寸也越小。

c. 晶粒间的位向差 　实验表明，相邻晶粒间的位向差对晶界的迁移有很大影响。当晶界两侧的晶粒位向较为接近或具有孪晶位向时，晶界迁移速度很小。但若晶粒间具有大角晶界的位向差时，则由于晶界能和扩散系数相应增大，因而其晶界的迁移速度也随之加快。

d. 杂质与微量合金元素 　图5.61所示为微量Sn在高纯Pb中，对300℃时晶界迁移速度的影响。从中可见，当Sn在纯Pb中w（Sn）由小于1×10-6 增加到60×10-6 时，一般晶界的迁移速度降低约4个数量级。通常认为，由于微量杂质原子与晶界的交互作用及其在晶界区域的吸附，形成了一种阻碍晶界迁移的“气团”（如Cottrell气团对位错运动的钉扎），从而随着杂质含量的增加，显著降低了晶界的迁移速度。但是，如图中虚线所示，微量杂质原子对某些具有特殊位向差的晶界迁移速度影响较小，这可能与该类晶界结构中的点阵重合性较高，从而不利于杂质原子的吸附有关。

图5.61　300℃时，微量锡对区域提纯的高纯铅的晶界迁移速度的影响



2. 异常晶粒长大（二次再结晶）

异常晶粒长大又称不连续晶粒长大或二次再结晶，是一种特殊的晶粒长大现象。

发生异常晶粒长大的基本条件是正常晶粒长大过程被分散相微粒、织构或表面的热蚀沟等所强烈阻碍。当晶粒细小的一次再结晶组织被继续加热时，上述阻碍正常晶粒长大的因素一旦开始消除时，少数特殊晶界将迅速迁移，这些晶粒一旦长到超过它周围的晶粒时，由于大晶粒的晶界总是凹向外侧的，因而晶界总是向外迁移而扩大，结果它就越长越大，直至互相接触为止，形成二次再结晶。因此，二次再结晶的驱动力来自界面能的降低，而不是来自应变能。它不是靠重新产生新的晶核，而是以一次再结晶后的某些特殊晶粒作为基础而长大的。图5.62为纯的和含少量MnS的Fe-3Si合金（变形度为50%）于不同温度退火1h后晶粒尺寸的变化。可从图中清楚地看到二次再结晶的某些特征。



图5.62　纯的和含MnS的Fe-3Si合金（冷轧到0.35mm厚，ε=50%）在不同温度退火1h的晶粒尺寸





5.3.5　再结晶退火后的组织


1. 再结晶退火后的晶粒大小

从前面讨论得知，再结晶退火后的晶粒大小主要取决于预先变形度和退火温度。通常，变形度越大，退火后的晶粒越细小，而退火温度越高，则晶粒越粗大。若将再结晶退火后的晶粒大小与冷变形量和退火温度间的关系绘制成三维图形，即构成静态再结晶图。

图5.63为工业纯铝的再结晶图。在图中发现在临界变形度下和二次再结晶阶段有两个粗大晶粒区。因此，尽管再结晶图不可能将所有影响晶粒尺寸的因素都反映出来，但对制定冷变形金属材料的退火工艺规范，控制其晶粒尺寸，有很好的参考价值。

图5.63　工业纯铝的再结晶图



2. 再结晶织构

通常具有变形织构的金属经再结晶后的新晶粒若仍具有择优取向，称为再结晶织构。

再结晶织构与原变形织构之间可存在以下三种情况：① 与原有的织构相一致；② 原有织构消失而代之以新的织构；③ 原有织构消失不再形成新的织构。

关于再结晶织构的形成机制，有两种主要的理论：定向生长理论与定向形核理论。

定向生长理论认为：一次再结晶过程中形成了各种位向的晶核，但只有某些具有特殊位向的晶核才可能迅速向变形基体中长大，即形成了再结晶织构。当基体存在变形织构时，其中大多数晶粒取向是相近的，晶粒不易长大，而某些与变形织构呈特殊位向关系的再结晶晶核，其晶界则具有很高的迁移速度，故发生择优生长，并通过逐渐吞食其周围变形基体达到互相接触，形成与原变形织构取向不同的再结晶织构。

定向形核理论认为：当变形量较大的金属组织存在变形织构时，由于各亚晶的位向相近，而使再结晶形核具有择优取向，并经长大形成与原有织构相一致的再结晶织构。

许多研究工作表明，定向生长理论较为接近实际情况，有人还提出了定向形核加择优生长的综合理论，这更符合实际。表5.10列出了一些金属及合金的再结晶织构。

表5.10　一些金属及合金的再结晶织构



（续表）



3. 退火孪晶

某些面心立方金属和合金，如铜及铜合金，镍及镍合金和奥氏体不锈钢等，冷变形后经再结晶退火，其晶粒中会出现如图5.64所示的退火孪晶。图中的A，B，C代表三种典型的退火孪晶形态：A为晶界交角处的退火孪晶；B为贯穿晶粒的完整退火孪晶；C为一端终止于晶内的不完整退火孪晶。孪晶带两侧互相平行的孪晶界属于共格的孪晶界，由（111）组成；孪晶带在晶粒内终止处的孪晶界，以及共格孪晶界的台阶处均属于非共格的孪晶界。

图5.64　退火孪晶



（a）示意图　（b）纯铜的退火孪晶

在面心立方晶体中形成退火孪晶需在{111}面的堆垛次序中发生层错，即由正常堆垛顺序ABCABC…改变为…如图5.65所示，其中两面为共格孪晶界面，其间的晶体则构成一退火孪晶带。

图5.65　面心立方结构金属形成退火孪晶时（111）面的堆垛次序



关于退火孪晶的形成机制，一般认为退火孪晶是在晶粒生长过程中形成的。如图5.66所示，当晶粒通过晶界移动而生长时，原子层在晶界角处（111）面上的堆垛顺序偶然错堆，就会出现一共格的孪晶界，并随之而在晶界角处形成退火孪晶，这种退火孪晶通过大角度晶界的移动而长大。在长大过程中，如果原子在（111）表面再次发生错堆而恢复原来的堆垛顺序，则又形成第二个共格孪晶界，构成了孪晶带。同样，形成退火孪晶必须满足能量条件，层错能低的晶体容易形成退火孪晶。

图5.66　晶粒生长时晶界角处退火孪晶的形成及其长大





5.4　热变形与动态回复、再结晶


工程上常将再结晶温度以上的加工称为“热加工”，而把再结晶温度以下而又不加热的加工称为“冷加工”。至于“温加工”则介于两者之间，其变形温度低于再结晶温度，却高于室温。例如，Sn的再结晶温度为-3℃，故在室温时对Sn进行加工系热加工，而W的最低再结晶温度为1200℃，在1000℃以下拉制钨丝则属于温加工。因此，再结晶温度是区分冷、热加工的分界线。

热加工时，由于变形温度高于再结晶温度，故在变形的同时伴随着回复、再结晶过程。为了与上节讨论的回复、再结晶加以区分，这里称之为动态回复和动态再结晶过程。因此，在热加工过程中，因形变而产生的加工硬化过程与动态回复、再结晶所引起的软化过程是同时存在的，热加工后金属的组织和性能就取决于它们之间相互抵消的程度。





5.4.1　动态回复与动态再结晶


热加工时的回复和再结晶过程比较复杂，按其特征可分为以下五种形式：

它们是在热变形时，即在外力和温度共同作用下发生的；

（3）亚动态再结晶——在热加工完毕去除外力后，已在动态再结晶时形成的再结晶核心及正在迁移的再结晶晶粒界面，不必再经过任何孕育期继续长大和迁移；

它们是热加工完毕或中断后的冷却过程中，即在无外力作用下发生的。

其中，静态回复和静态再结晶的变化规律与上一节讨论一致，唯一不同之处是，它们利用热加工的余热来进行，而不需要重新加热，故在这里不再进行赘述，下面仅对动态回复和动态再结晶进行论述。

1. 动态回复

通常高层错能金属（如Al，α-Fe，Zr、Mo和W等）的扩展位错很窄，螺型位错的交滑移和刃型位错的攀移均较易进行，这样就容易从结点和位错网中解脱出来而与异号位错相互抵消，因此，亚组织中的位错密度较低，剩余的储能不足以引起动态再结晶，动态回复是这类金属热加工过程中起主导作用的软化机制。

图5.67　发生动态回复时真应力-真应变曲线的特征



a. 动态回复时应力-应变曲线 　图5.67为发生动态回复时真应力-真应变曲线。动态回复可以分为三个不同的阶段：

Ⅰ——微应变阶段，应力增大很快，并开始出现加工硬化，总应变＜1%。

Ⅱ——均匀应变阶段，斜率逐渐下降，材料开始均匀塑性变形，同时出现动态回复，“加工硬化”部分被动态回复所引起的“软化”所抵消。

Ⅲ——稳态流变阶段，加工硬化与动态回复作用接近平衡，加工硬化率趋于零，出现应力不随应变而增高的稳定状态。稳态流变的应力受温度和应变速率影响很大。

b. 动态回复机制 　随着应变量的增加，位错通过增殖，其密度不断增加，开始形成位错缠结和胞状亚结构。但由于热变形温度较高，从而为回复过程提供了热激活条件。通过刃型位错的攀移、螺型位错的交滑移、位错结点的脱钉，以及随后在新滑移面上异号位错相遇而发生抵消等过程，从而使位错密度不断减小。而位错的增殖速率和消亡速率达到平衡时，因而不发生硬化，应力-应变曲线转为水平时的稳态流变阶段。

c. 动态回复时的组织结构 　在动态回复所引起的稳态流变过程中，随着持续应变，虽然晶粒沿变形方向伸长呈纤维状，但晶粒内部却保持等轴亚晶无应变的结构，如图5.68所示。

图5.68　铝在400℃挤压所形成的动态回复亚晶



（a）光学显微组织（偏振光430×）　（b）透射电子显微组织

动态回复所形成的亚晶，其完整程度、尺寸大小及相邻亚晶间的位向差，主要取决于变形温度和变形速率，有以下关系：

d-1 =a+blgZ　　　　（5.39）

式中，d是亚晶的平均直径；a，b为常数；，为用温度修正过的应变速率，其中Q为过程激活能；R为气体常数。

2. 动态再结晶

对于低层错能金属（如Cu，Ni，γ-Fe，不锈钢等），由于它们的扩展位错宽度很宽，难以通过交滑移和刃型位错的攀移来进行动态回复，因此发生动态再结晶的倾向性大。

图5.69　发生动态再结晶时真应力-真应变曲线



a. 动态再结晶时应力-应变曲线 　金属发生动态再结晶时真应力-真应变曲线具有图5.69所示的特征。在高应变速率下，动态再结晶过程也分三个阶段：

Ⅰ——微应变加工硬化阶段。ε＜εc （开始发生动态再结晶的临界应变度），应力随应变增加而迅速增加，不发生动态再结晶。

Ⅱ——动态再结晶开始阶段。ε＞εc ，此时虽已经出现动态再结晶软化作用，但加工硬化仍占主导地位。当σ=σmax 后，由于再结晶加快，应力将随应变增加而下降。

Ⅲ——稳态流变阶段。ε＞εs （发生均匀变形的应变量），加工硬化与动态再结晶软化达到动态平衡。

在低应变速率情况下，稳态流变曲线出现波动，主要与变形引起的加工硬化和动态再结晶产生的软化交替作用及周期性变化有关。

注意：当t（℃）=常数，随增加，动态再结晶的应力-应变曲线向上，向右移动，σmax 所对应的ε增大；而当ε=常数，随t（℃）提高，应力-应变曲线向下，向左移动，σmax 所对应的ε减小。

b. 动态再结晶的机制 　在热加工过程中，动态再结晶也是通过形核和长大完成的。动态再结晶的形核方式与及由此引起的位错组态变化有关。当较低时，动态再结晶是通过原晶界的弓出机制形核；而当较高时，则通过亚晶聚集长大方式进行，具体可参考静态再结晶形核机制。

c. 动态再结晶的组织结构 　在稳态变形期间，金属的晶粒是等轴的，晶界呈锯齿状。在透射电镜下观察，则晶粒内还包含着被位错所分割的亚晶（见图5.70）。这与退火时静态再结晶所产生的位错密度很低的晶粒显然不同。故同样晶粒大小的动态再结晶组织的强度和硬度要比静态再结晶组织的高。



图5.70　镍在934℃变形时（=1.63×10-2 s-1 ，ε=7.0）动态再结晶晶粒中被位错所分隔的亚结构

动态再结晶后的晶粒大小与流变应力成反比（见图5.71）。另外，应变速率越低，变形温度越高，则动态再结晶后的晶粒越大，而且越完整。因此，控制应变速率、温度、每道次变形的应变量和间隔时间，以及冷却速度，就可以调整热加工材料的晶粒度和强度。

图5.71　镍再结晶晶粒尺寸与流变应力之间的关系



此外，溶质原子的存在常常阻碍动态回复，而有利于动态再结晶的发生；在热加工时形成的弥散分布沉淀物，能稳定亚晶粒，阻碍晶界移动，减缓动态再结晶的进行，有利于获得细小的晶粒。





5.4.2　热加工对组织性能的影响


除了铸件和烧结件外，几乎所有的金属材料在制成成品的过程中均须经过热加工，而且不管是中间工序还是最终工序，金属经热加工后，其组织与性能必然会对最终产品性能带来巨大的影响。

1. 热加工对室温力学性能的影响

热加工不会使金属材料发生加工硬化，但能消除铸造中的某些缺陷，如将气孔、疏松焊合；改善夹杂物和脆性物的形状、大小及分布；部分消除某些偏析；将粗大柱状晶、树枝晶变为细小、均匀的等轴晶粒，其结果使材料的致密度和力学性能有所提高。因此，金属材料经热加工后比铸态具有较佳的力学性能。

金属热加工时通过对动态回复的控制，使亚晶细化，这种亚组织可借适当的冷却速度使之保留到室温，具有这种组织的材料，其强度要比动态再结晶的金属高。通常把形成亚组织而产生的强化称为“亚组织强化”，它可作为提高金属强度的有效途径。例如，铝及其合金的亚组织强化，钢和高温合金的形变热处理，低合金高强度钢控制轧制等，均与亚晶细化有关。

室温下金属的屈服强度σs 与亚晶平均直径d有如下关系：

σs =σ0 +kd-ρ ，　　　　（5.40）

式中，σ0 为不存在亚晶界时单晶屈服强度；k为常数；指数ρ对大多数金属约为1~2。

2. 热加工材料的组织特征

a. 加工流线 　热加工时，由于夹杂物、偏析、第二相和晶界、相界等随着应变量的增大，逐渐沿变形方向延伸，在经浸蚀的宏观磨面上会出现流线（见图5.72）或热加工纤维组织。这种纤维组织的存在，会使材料的力学性能呈现各向异性，顺纤维的方向较垂直于纤维方向具有较高的力学性能，特别是塑性与韧性。为了充分利用热加工纤维组织这一力学性能特点，用热加工方法制造零件时，所制定的热加工工艺应保证零件中的流线有正确的分布，尽量使流线与零件工作时所受到最大拉应力的方向相一致，而与外加的切应力或冲击力的方向垂直。

图5.72　锻钢件中的流线



b. 带状组织 　复相合金中的各个相，在热加工时沿着变形方向交替地呈带状分布，这种组织称为“带状组织”。例如，低碳钢经热轧后，珠光体和铁素体常沿轧向呈带状或层状分布，构成“带状组织”（见图5.73）。对于高碳高合金钢，由于存在较多的共晶碳化物，因而在加热时也呈带状分布。带状组织往往是由于枝晶偏析或夹杂物在压力加工过程中被拉长所造成的。另外一种是铸锭中存在偏析，压延时偏析区沿变形方向伸长呈条带状分布，冷却时，由于偏析区成分不同而转变为不同的组织。

图5.73　热轧低碳钢板的带状组织（×100）



带状组织的存在也将引起性能明显的方向性，尤其是在同时兼有纤维状夹杂物情况下，其横向的塑性和冲击韧性显著降低。为了防止和消除带状组织，一是不在两相区变形；二是减小夹杂物元素的含量；三是可用正火处理或高温扩散退火加正火处理消除之。





5.4.3　蠕变


在高压蒸汽锅炉、汽轮机、化工炼油设备，以及航空发动机中，许多金属零部件和在冶金炉、烧结炉及热处理炉中的耐火材料均长期在高温条件下工作。对于它们，如果仅考虑常温短时静载下的力学性能，显然是不够的。这里须引入一个蠕变的概念，对其温度和载荷持续作用时间因素的影响加以特别考虑。所谓蠕变，是指在某温度下恒定应力（通常＜σs ）下所发生的缓慢而连续的塑性流变现象。一般蠕变时应变速率很小，在10-10 ~10-3 范围内，且依应力大小而定，对金属晶体，通常T＞0.3Tm 时，蠕变现象才比较明显。因此，对蠕变的研究，对于高温使用的材料具有重要的意义。

1. 蠕变曲线

材料蠕变过程可用蠕变曲线来描述。典型的蠕变曲线如图5.74所示。蠕变曲线上的任一点的斜率，表示该点的蠕变速率。整个蠕变过程可分为三个阶段：

图5.74　典型蠕变曲线



Ⅰ——瞬态或减速蠕变阶段。Oa为外载荷引起的初始应变，从a点开始产生蠕变，且一开始蠕变速率很大，随时间延长，蠕变速率逐渐减小，是一加工硬化过程。

Ⅱ——稳态蠕变阶段。这一阶段特点是蠕变速率保持不变，因而也称恒速蠕变阶段。一般所指蠕变速率就是指这一阶段的。

Ⅲ——加速蠕变阶段。在蠕变过程后期，蠕变速率不断增大直至断裂。

不同材料在不同条件下的蠕变曲线是不同的。同一种材料的蠕变曲线随着温度和应力的增高，蠕变第二阶段变短，直至完全消失，很快从Ⅰ→Ⅲ，在高温下服役的零件寿命将大大缩短。

蠕变过程最重要的参数是稳态的蠕变速率，因为蠕变寿命和总的伸长均决定于它。实验表明，与应力有指数关系，并考虑到蠕变同回复再结晶等过程一样也是热激活过程，因此可用下列一般关系式表示：



式中，Q为蠕变激活能；C为材料常数；为T1 ，T2 温度下的蠕变速率；n为应力指数，对高分子材料为1~2，对金属在3~7。显然，固定σ，分别测定关系中求得蠕变激活能Q。对大多数金属和陶瓷，当T=0.5Tm 时，蠕变激活能与自扩散的激活能十分相似，这说明蠕变现象可看作在应力作用下原子流的扩散，扩散过程起着决定性作用。

2. 蠕变机制

已知晶体在室温下或者温度在＜0.3Tm 时变形，变形机制主要是通过滑移和孪生两种方式进行的。热加工时，由于应变率大，位错滑移仍占重要地位。当应变率较小时，除了位错滑移之外，高温使空位（原子）的扩散得以明显地进行，这时变形的机制也会不同。

a. 位错蠕变（回复蠕变） 　在蠕变过程中，滑移仍然是一种重要的变形方式。在一般情况下，若滑移面上的位错运动受阻产生塞积，滑移便不能进行，只有在更大的切应力下才能使位错重新开动增殖。但在高温下，刃型位错可借助热激活攀移到邻近的滑移面上并可继续滑移，很明显，攀移减小了位错塞积产生的应力集中，也就是使加工硬化减弱了。这个过程和螺型位错交滑移能减少加工硬化相似，但交滑移只在较低温度下对减弱强化是有效的，而在0.3Tm 以上，刃型位错的攀移就起较大的作用了。刃型位错通过攀移形成亚晶，或正负刃型位错通过攀移后相互消失，回复过程能充分进行，故高温下的回复过程主要是刃型位错的攀移。当蠕变变形引起的加工硬化速率和高温回复的软化速率相等时，就形成稳定的蠕变第二阶段。蠕变速率与应力和温度之间遵循（5.41）式。

b. 扩散蠕变 　当温度很高（~0.9Tm ）和应力很低时，扩散蠕变是其变形机理。它是在高温条件下空位的移动造成的。如图5.75所示，当多晶体两端有拉应力σ作用时，与外力轴垂直的晶界受拉伸，与外力轴平行的晶界受压缩。因为晶界本身是空位的源和湮没阱，垂直于力轴方向的晶界空位形成能低，空位数目多；而平行于力轴的晶界空位形成能高，空位数目少，从而在晶粒内部形成一定的空位浓度差。空位沿实线箭头方向向两侧流动，原子则朝着虚线箭头的方向流动，从而使晶体产生伸长的塑性变形。这种现象称为扩散蠕变。

图5.75　晶粒内部扩散蠕变示意图



实线——空位运动方向

虚线----原子运动方向

蠕变速率与应力σ和温度T可用下列关系式表示：



式中，C为材料常数；Q为扩散蠕变激活能。

c. 晶界滑动蠕变 　在高温下，由于晶界上的原子容易扩散，受力后易产生滑动，故促进蠕变进行。随着温度升高、应力降低、晶粒尺寸减小，晶界滑动对蠕变的贡献也就增大。但在总的蠕变量中所占的比例并不大，一般约为10%左右。

实际上，为保持相邻晶粒之间的密合，扩散蠕变总是伴随着晶界滑动的。晶界的滑动是沿最大切应力方向进行的，主要靠晶界位错源产生的固有晶界位错来进行，与温度和晶界形貌等因素有关。





5.4.4　超塑性


材料在一定条件下进行热变形，可获得伸长率达500%~2000%的均匀塑性变形，且不发生缩颈现象，材料的这种特性称为超塑性。

为了使材料获得超塑性，通常应满足以下三个条件：

（1）具有等轴细小两相组织，晶粒直径＜10μm，而且在超塑性变形过程中晶粒不显著长大；

（2）超塑性形变在（0.5~0.65）Tm 温度范围内进行；

（3）低的应变速率，一般在10-2 ~10-4 s-1 范围内，以保证晶界扩散过程得以顺利进行。

1. 超塑性的特征

在高温下材料的流变应力σ不仅是应变ε和温度T的函数，而且对应变速率也很敏感，并存在以下关系：



式中，K为常数；m称为应变速率敏感指数。在室温下，对一般的金属材料m值很小，在0.01~0.04范围，温度升高，晶粒变细，m值可变大。要使金属具备超塑性，m至少在0.3以上（见图5.76）。故在组织超塑性中，获得微晶是相当关键的。对共晶合金，可经热变形，让共晶组织发生再结晶来获得微晶；对共析合金，可经热变形或淬火后来获得；而对析出型合金，则经热变形或降温形变时析出来获得微晶组织。m值反应了材料拉伸时抗缩颈能力，是评定材料潜在超塑性的重要参数。一般来说，材料的伸长率随m值的增大而增大（见图5.77）。



图5.76　Mg-Al合金在350℃变形时σ，m与的关系（晶粒尺寸：10.6μm） 图5.77　一些金属材料的伸长率与应变速率敏感指数m的关系

为了获得较高的超塑性，要求材料的m值一般不小于0.5。m值越大，表示应力对应变速率越敏感，超塑性现象越显著。m值可由下式求得：



2. 超塑性的本质

关于超塑性变形的本质，多数观点认为系由晶界的转动与晶粒的转动所致。图5.78很好解释了超塑性材料在很大的应变之后为什么还能保持等轴晶位。从图中可以看出，假若对一组由四个六角晶粒所组成的整体沿纵向施一拉伸应力，则横向必受一压力，在这些应力作用下，通过晶界滑移、移动和原子的定向扩散，晶粒由初始状态（Ⅰ）经过中间状态（Ⅱ）至最终状态（Ⅲ）。初始和最终状态的晶粒形状相同，但位置发生了变化，并导致整体沿纵向伸长，使整个试样发生变形。

图5.78　微晶超塑性变形的机制图中虚线代表体扩散方向



（a）晶粒转换机制二维表示法　（b）伴随定向扩展的晶界滑移机制

大量实验表明，超塑性变形时组织结构变化具有以下特征：

（1）超塑性变形时，没有晶内滑移也没有位错密度的增高。

（2）由于超塑性变形在高温下长时间进行，因此晶粒会有所长大。

（3）尽管变形量很大，但晶粒形状始终保持等轴。

（4）原来两相呈带状分布的合金，在超塑性变形后可变为均匀分布。

（5）当用冷形变和再结晶方法制取超细晶粒合金时，如果合金具有织构，则在超塑性变形后织构消失。

注意：除了上述的组织超塑性外，还有一种相变超塑性，即对具有固态相变的材料可以采用在相变温度上下循环加热与冷却，来诱导它们发生反复的相变过程，使其中的原子在未施加外力时就发生剧烈的运动，从而获得超塑性。

3. 超塑性的应用

超塑性合金在特定的T，下，延展性特别大，具有和高温聚合物及玻璃相似的特征，故可采用塑料和玻璃工业的成型法加工，如像玻璃那样进行吹制，而且形状复杂的零件可以一次成型。由于在形变时无弹性变形，成型后也就没有回弹，故尺寸精密度高，光洁度好。

对于板材冲压，可以用一阴模，利用压力或真空一次成型；对于大块金属，也可用闭模压制一次成型，所需的设备吨位大大降低。另外，因形变速率低，故对模具材料要求也不高。

但该工艺也有缺点，如为了获得超塑性，有时要求多次形变、多次热处理，工艺较复杂。另外，它要求等温下成型，而成型速度慢，因而模具易氧化。目前超塑性已在Sn基、Zn基、Al基、Cu基、Ti基、Mg基、Ni基等一系列合金及多种钢中获得，并在工业中得到实际应用。





5.5　陶瓷材料变形的特点


相对金属和高分子材料而言，脆、难以变形是陶瓷材料的一大特点，这与它的原子键合的类型和晶体结构密切相关。

陶瓷材料原子之间通常是由离子键、共价键所构成的。在共价键结合的陶瓷中，原子之间是通过共用电子对形式进行键合的，具有方向性和饱和性，并且其键能相当高。在塑性变形时，位错运动必须破坏这种强的原子键合，何况共价键晶体的位错宽度一般极窄，因此，位错运动遇到很大的点阵阻力（P-N力），而位错在金属晶体中运动，却不会破坏由大量自由电子与金属正离子构成的金属键。所以，结合键的本质就决定了金属固有的特性是容易变形，而共价晶体固有特性是难以变形。

对离子键合的陶瓷材料，其离子晶体要求正负离子相间排列，在外力作用下，当位错运动一个原子间距时，由于存在巨大的同号离子的库仑静电斥力，致使位错沿垂直或平行于离子键方向很难运动。但若位错沿着45°方向运动，则在滑移过程中，相邻晶面始终由库仑力保持吸引（见图5.79），因此，如NaCl，MgO等单晶体在室温压应力作用下，可承受较大的塑性变形。然而，多晶体陶瓷变形时，为了满足相邻晶粒变形相互协调、相互制约的条件，必须有至少5个独立的滑移系，这对即使具有fcc结构的NaCl型多晶体而言也难以实现。因NaCl单晶体的滑移系为，总共为6个，而在多晶体中它只有2个独立的滑移系（见表5.11），因此对于离子键的多晶体陶瓷，往往很脆，且易在晶界形成裂纹，最终导致脆断。

图5.79　结合键对位错运动的影响



（a）共价键　（b）离子键

表5.11　几种材料中的独立滑移系统



陶瓷脆性还与材料的工艺制备因素有关。烧结合成的陶瓷材料难免存在显微孔隙，在加热冷却过程中，由于热应力的存在，往往导致显微裂纹，并由氧化腐蚀等因素在其表面形成裂纹，因此，在陶瓷材料中先天性裂纹或多或少地总是存在。在外力作用下，在裂纹尖端会产生严重的应力集中。按照弹性力学估算，裂纹尖端的最大应力可达到理论断裂强度，何况陶瓷晶体中可动位错少，位错运动又极其困难，故一旦达到屈服往往就脆断了。当然，这也导致陶瓷材料在拉伸和压缩情况下，其力学特性也有明显的不同。例如，Al2 O3 烧结多晶体拉伸断裂应力为280MPa，而压缩的断裂应力则为2100MPa。因为在拉伸时，当裂纹一达到临界尺寸就失稳，扩展并立即断裂，故陶瓷的抗拉强度是由晶体中最大裂纹尺寸决定的；而压缩时裂纹闭合或稳态缓慢扩展，并转向平行于压缩轴，故压缩强度是由裂纹的平均尺寸决定的。

还必须指出以下几点：

（1）非晶态陶瓷与晶态陶瓷不同，在玻璃化温度Tg 以下，会产生弹性变形，在Tg 以上，材料的变形则类似液体发生黏滞性流动，此时可用（5.6）式来描述其力学行为。

图5.80　MgO多晶体应力-应变曲线



（2）变形温度同样对陶瓷材料的力学行为产生显著影响。图5.80为多晶MgO的应力-应变曲线。从图中可以清楚看出，室温下几乎脆断，随变形温度提高致使塑性变形所需外加的力大幅下降，塑性变形能力变大，脆性则变小。在高温下，陶瓷除了塑性变形变得容易外，还会发生蠕变和黏性流动现象。

（3）为了改善陶瓷的脆性，目前采取降低晶粒尺寸，使其亚微米或纳米化来提高其塑性和韧性，采取氧化锆增韧、相变增韧，或采用纤维，或颗粒原位生长增强等有效途径来改善之。





5.6　高聚物的变形特点


高分子材料受力时，它也显示出弹性和塑性的变形行为，其总应变

εt =εe +εp 。　　　　（5.45）

弹性变形εe 由两种机制组成，即链内部键的拉伸和畸变，以及整个链段的可回复运动，而且在5.1节中已指出高分子材料显示出独特的高弹性和黏弹性的特点。

聚合物的塑性变形εp 是靠黏性流动而不是靠滑移产生的。当聚合物中的链彼此相对滑动时，就产生黏性流动。当外力去除时，这些链停留在新的位置上，聚合物就产生塑性变形。

聚合物产生塑性变形的难易程度与该材料的黏度有关。如图5.81所示，黏度η可表示为



式中，τ为使链滑动的切应力；Δv/Δx代表链的位移。如果黏度高，就要施加大的应力才能产生所要求的位移。因此，高黏度聚合物的黏性变形小。

图5.81　表观黏度与切应力的关系



1—聚碳酸酯（280℃）　2—聚乙烯（200℃）　3—聚甲醛（200℃）　4—聚甲基丙烯酸甲酯（200℃）　5—醋酸纤维（180℃）　6—尼龙（230℃）

必须指出，与金属材料相比，高聚物的力学性能对温度和时间的依赖性要强烈得多，而且随其结晶度和交联程度的不同，其变形特性也不尽相同。例如，对于无定形线性聚合物，在Tg 以下只发生弹性变形，是刚硬的，在Tg 以上就产生黏滞性流动，其变形情况与玻璃相似；而对晶态聚合物，其变形特性则与金属相似。

应力-应变试验是一种常用的研究高分子材料的力学行为试验。从应力-应变曲线上，可以获得模量、屈服强度、断裂强度和断裂伸长率等一些评价材料性能的重要的特征参数。不同高分子具有不同的应力-应变曲线，典型的应力-应变曲线如图5.82所示。曲线1是脆性高分子的应力-应变特性，它在材料出现屈服之前发生断裂，是脆性断裂。在这种情况下，材料断裂前只发生很小的变形；曲线2是玻璃态聚合物的应力-应变行为，它在开始时是弹性形变，然后出现了一个转折点，即屈服点，最后进入塑性变形区域，材料呈现塑性行为。此时若除去应力，材料不再恢复原样，而留有永久变形；曲线3是弹性体的应力-应变曲线。

图5.82　高分子应力-应变曲线



1—脆性高分子　2—玻璃态聚合物　3—弹性体

很多高分子材料在塑性变形时往往会出现均匀形变的不稳定性。在试样某个部位的应变比试样整体的应变增加得更加迅速，使本来均匀的形变变成了不均匀形变，呈现出各种塑性不稳定性，最常见的和最重要的是拉伸试验中细颈的形成。图5.83是典型的半结晶高分子在单向拉伸时的应力-应变曲线。整个曲线可分为三段，第一阶段应力随应变线性地增加，试样被均匀地拉长，伸长率可达百分之几到百分之十几，随后进入屈服。聚合物在屈服点的应变值通常比金属材料大得多，而且许多聚合物过了屈服点之后，均发生应变软化现象。接着开始进入第二阶段，试样的截面突然变得不均匀，出现一个或几个细颈。在第二阶段，细颈与非细颈部分的截面积分别维持不变，而细颈部分不断扩展，非细颈部分逐渐缩短，直至整个试样完全变细为止。第三阶段，应力随应变的增加而增大，直到断裂点。

；

图5.83　半结晶高分子拉伸过程应力-应变曲线及试样外形变化示意图

当结晶高分子受拉发生变形时，分子排列发生很大变化，尤其在屈服点附近，分子链及其微晶沿拉伸方向开始取向和重排，甚至有些晶体可能破裂成更小的单位，然后在取向的情况下再结晶，即前后发生结晶的破坏、取向和再结晶过程，其过程颇为复杂。这个变化过程可用图5.84较好地加以解释。

图5.84　半结晶高分子的变形步骤



（a）在变形之前，两邻近折叠链片晶及片晶间无定型区　（b）在变形的第一阶段，无定型系带链伸展　（c）在第二阶段，折叠链片晶倾斜　（d）在第三阶段，晶体链段分离　（e）在最后变形阶段，晶体和系带链沿着拉伸轴方向取向





第6章　单组元相图及纯晶体的凝固


由一种元素或化合物构成的晶体称为单组元晶体或纯晶体，该体系称为单元系。对于纯晶体材料而言，随着温度和压力的变化，材料的组成相会发生变化。从一种相到另一种相的转变称为相变，由液相至固相的转变称为凝固。如果凝固后的固体是晶体，则又可称之为结晶；而由不同固相之间的转变称为固态相变，由气相到固相的转变称为气-固相变，这些相变的规律可借助相图直观简明地表示出来。单元系相图表示了在热力学平衡条件下，所存在的相与温度和压力之间的对应关系，理解这些关系有助于预测材料的性能。本章将从相平衡的热力学条件出发，来理解相图中相平衡的变化规律。在这基础上，进一步讨论纯晶体的凝固热力学和动力学问题，以及内外因素对晶体生长形态的影响。由于气相沉积技术在制备各种功能性薄膜材料中的广泛应用，本章将记述气-固相变和薄膜生长；鉴于单组元高分子（均聚物）的某些特殊性，将专列一节“高分子的结晶特征”。





6.1　单元系相变的热力学及相平衡


6.1.1　相平衡条件和相律


组成一个体系的基本单元，如单质（元素）和稳定化合物，称为组元。体系中具有相同物理与化学性质的、且与其他部分以界面分开的均匀部分，称为相。通常把具有n个组元都是独立的体系称为n元系，组元数为一的体系称为单元系。

从相平衡条件可知，处于平衡状态的多元系中可能存在的相数将有一定的限制。这种限制可用吉布斯相律表示之：

f=C-P+2，　　　　（6.1）

式中，f为体系的自由度数，它是指不影响体系平衡状态的独立可变参数（如温度、压力、浓度等）的数目；C为体系的组元数；P为相数。

对于不含气相的凝聚体系，压力在通常范围的变化对平衡的影响极小，一般可认为是常量。因此相律可写成下列形式：

f=C-P+1。　　　　（6.2）

相律给出了平衡状态下体系中存在的相数与组元数及温度、压力之间的关系，对分析和研究相图有重要的指导作用。





6.1.2　单元系相图


单元系相图通过几何图形描述：由单一组元构成的体系在不同温度和压力条件下可能存在的相及多相的平衡。现以H2 O为例，说明单元系相图的表示和测定方法。

H2 O可以以气态（水气）、液态（水）和固态（冰）的形式存在。绘制H2 O的相图，首先在不同温度和压力条件下，测出水-气、冰-气和水-冰两相平衡时相应的温度和压力，然后，以温度为横坐标，压力为纵坐标作图，把每一个数据都在图上标出一个点，再将这些点连接起来，得到如图6.1（a）所示的H2 O相图。根据相律

f=C-P+2=3-P。

由于f≥0，所以P≤3，故在温度和压力这两个外界条件变化下，单元系中最多只能有三相平衡。

图6.1（a）中有三条曲线：水和蒸气共存的平衡曲线O1 C；冰和水气共存的平衡曲线O1 B；水与冰共存的平衡曲线O1 A。它们将相图分为3个区域：水气区，水区和冰区。在每个区中只有一相存在，由相律可知，其自由度为2，表示在该区内温度和压力的变化不会产生新相。在O1 A，O1 B和O1 C三条曲线上，两相平衡（共存），P=2，故f=1。这表明：为了维持两相平衡，温度和压力两个变量中只有一个可独立变化，另一个必须按曲线作相应改变。O1 A，O1 B和O1 C三条曲线交于O1 点，它是气、水、冰三相平衡点。根据相律，此时f=0，因此要保持三相共存，温度和压力都不能变动。

如果外界压力保持恒定（如一个标准大气压），那么单元系相图只要一个温度轴来表示，如H2 O的情况见图6.1（b）。根据相律，在气、水、冰的各单相区内（f=1），温度可在一定范围内变动。在熔点和沸点处，两相共存，f=0，故温度不能变动，即相变为恒温过程。

图6.1　H2 O的相图



（a）温度与压力都能变动的情况　（b）只有温度能变动的情况

在单元系中，除了可以出现气、液、固三相之间的转变外，某些物质还可能出现固态中的同素异构转变。例如，图6.2（a）是纯铁相图，其中δ-Fe和α-Fe是体心立方结构，两者点阵常数略有不同，而γ-Fe是面心立方结构。图中三个相之间有两条晶型转变线把它们分开。对金属一般只考虑沸点以下的温度范围，同时，外界压力通常为一个标准大气压，因此，纯金属相图可用温度轴来表示，见图6.2（b）。Tm （1538℃）是纯铁的熔点；A4 点（1394℃）是δ-Fe和γ-Fe的转变点；A3 点（912℃）是γ-Fe和α-Fe的转变点；A2 点（768℃）是磁性转变点。

图6.2　纯铁的相图（a）和只有温度变动的情况（b）



除了某些纯金属，如铁等具有同素异构转变之外，在某些化合物中也有类似的转变，称为同分异构转变或多晶型转变。由于化合物结构较金属复杂，因此，更容易出现多晶型转变。例如，全同聚丙烯在不同的结晶温度下，可形成单斜（α型），六方（β型）和三方（γ型）3种晶型。又如在硅酸盐材料中，用途最广、用量最大的SiO2 在不同温度和压力下可有4种晶体结构的出现，即α-石英，β-石英，β2 -鳞石英，β-方石英，如图6.3所示。

上述相图中的曲线所表示的两相平衡时温度和压力的定量关系，可由克劳修斯（Clausius）-克拉珀龙（Clapeyron）方程决定，即



式中，ΔH为相变潜热；ΔVm 为摩尔体积变化；T是两相平衡温度。多数晶体由液相变为固相或高温固相变为低温固相时，会放热和收缩，即ΔH＜0和ΔVm ＜0，由此，故相界线的斜率为正。但也有少数晶体凝固时或高温相变为低温相时，ΔH＜0，而ΔVm ＞0，得＜0，则相界线的斜率为负，例如，图6.1（a）中水和冰的相界线（AO1 ）和图6.2（a）中γ-Fe和α-Fe的相界线，斜率均为负。对于固态中的同素（分）异构转变，由于ΔVm 常很小，所以固相线通常几乎是垂直的，见图6.2和图6.3。

上述讨论的是平衡相之间的转变图，但有些物质的相之间达到平衡有时需要很长时间，稳定相形成速度甚慢，因而会在稳定相形成前，先形成自由能较稳定相高的亚稳相，这称为奥斯特瓦尔德（Ostwald）阶段。例如，图6.3所示的SiO2 相图，在一个标准大气压时，α-石英β-石英在573℃转变能较快地进行，而且是可逆的，但图中示出的其他相变却是缓慢的，不可逆的，其原因是前者是位移型转变，后者是重建型转变。为实际应用方便，有时可扩充相图，使其同时包含可能出现的亚稳型二氧化硅，如图6.4所示，这样就不是平衡相图了。表6.1列出了SiO2 中可能出现的多晶型转变。室温下的稳定晶型是低温型石英，它在573℃时由位移型转变成高温型石英；在870℃时通过重建型转变缓慢地变成稳定的高温型鳞石英；直至1470℃，高温型鳞石英又一次通过重建型转变成为高温方石英。从高温冷却下来时，方石英和鳞石英会通过位移型转变形成亚稳相：高温型方石英在200~270℃时转变为低温型方石英；高温型鳞石英在160℃时转变成中间型鳞石英，后者到105℃时再转变成低温型鳞石英。



图6.3　SiO2 相平衡图 图6.4　包含在SiO2 系统中出现亚稳相的相图

表6.1　二氧化硅的多晶型转变





6.2　纯晶体的凝固


6.2.1　液态结构


凝固是指物质由液态至固态的转变。为此，了解凝固过程首先应了解液态的结构。由X射线衍射对金属的径向分布密度函数的测定表明（见表6.2）：液体中原子间的平均距离比固体中略大；液体中原子的配位数比密排结构晶体的配位数减小，通常在8~11的范围内。上述两点均导致熔化时体积略为增加，但对非密排结构的晶体如Sb，Bi，Ga，Ge等，则液态时配位数反而增大，故熔化时体积略为收缩。除此以外，液态结构的最重要特征是原子排列为长程无序、短程有序，并且短程有序原子集团不是固定不变的，它是一种此消彼长、瞬息万变、尺寸不稳定的结构，这种现象称为结构起伏，这有别于晶体的长程有序的稳定结构。

表6.2　由X射线衍射分析得到的液体和固体结构数据的比较





6.2.2　晶体凝固的热力学条件


晶体的凝固通常在常压下进行，从相律可知，在纯晶体凝固过程中，液固两相处于共存，自由度等于零，故温度不变。按热力学第二定律，在等温等压下，过程自发进行的方向是体系自由能降低的方向。自由能G用下式表示：

G=H-TS，

式中，H是焓；T是热力学温度；S是熵，可推导得：

dG=Vdp-SdT。

在等压时，dp=0，故上式简化为：



由于熵S恒为正值，所以自由能随温度增高而减小。

图6.5　自由能随温度变化的示意图



纯晶体的液、固两相的自由能随温度变化规律如图6.5所示。由于晶体熔化破坏了晶态原子排列的长程有序，使原子空间几何配置的混乱程度增加，因而增加了组态熵；同时，原子振动振幅增大，振动熵也略有增加，这就导致液态熵SL 大于固态熵SS ，即液相的自由能随温度变化曲线的斜率较大。这样，两条斜率不同的曲线必然相交于一点，该点表示液、固两相的自由能相等，故两相处于平衡而共存，此温度即为理论凝固温度，也就是晶体的熔点Tm 。事实上，在此两相共存的温度，既不能完全结晶，也不能完全熔化，要发生结晶则体系温度必须降至低于Tm 温度，而发生熔化则必须高于Tm 。

在一定温度下，从一相转变为另一相的自由能变化

ΔG=ΔH-TΔS。

令液相到固相转变的单位体积自由能变化为ΔGV ，则

ΔGV =GS -GL ，

式中，GS ，GL 分别为固相和液相单位体积自由能，由G=H-TS，可得

ΔGV =（HS -HL ）-T（SS -SL ）。　　　　（6.5）

由于恒压下



式中，Lm 是熔化热，表示固相转变为液相时，体系向环境吸热，定义为正值；ΔSm 为固体的熔化熵，它主要反映固体转变成液体时组态熵的增加，可从熔化热与熔点的比值求得。

将（6.6）和（6.7）式代入（6.5）式，整理后，得



式中，ΔT=Tm -T，是熔点Tm 与实际凝固温度T之差。由上式可知，要使ΔGV ＜0，必须使ΔT＞0，即T＜Tm ，故ΔT称为过冷度。晶体凝固的热力学条件表明，实际凝固温度应低于熔点Tm ，即需要有过冷度。





6.2.3　形核


晶体的凝固是通过形核与长大两个过程进行的，即固相核心的形成与晶核生长至液相耗尽为止。形核方式可以分为两类：

（1）均匀形核。新相晶核是在母相中均匀地生成的，即晶核由液相中的一些原子团直接形成，不受杂质粒子或外表面的影响；

（2）非均匀（异质）形核。新相优先在母相中存在的异质处形核，即依附于液相中的杂质或外来表面形核。

在实际溶液中不可避免地存在杂质和外表面（例如容器表面），因而其凝固方式主要是非均匀形核。但是，非均匀形核的基本原理是建立在均匀形核的基础上的，因而先讨论均匀形核。

1. 均匀形核

a. 晶核形成时的能量变化和临界晶核 　晶体熔化后的液态结构从长程来说是无序的，而在短程范围内却存在着不稳定的、接近于有序的原子集团（尤其是温度接近熔点时）。由于液体中原子热运动较为强烈，在其平衡位置停留时间甚短，故这种局部有序排列的原子集团此消彼长，即前述的结构起伏或称相起伏。当温度降到熔点以下，在液相中时聚时散的短程有序原子集团，就可能成为均匀形核的“胚芽”或称晶胚，其中的原子呈现晶态的规则排列，而其外层原子与液体中不规则排列的原子相接触而构成界面。因此，当过冷液体中出现晶胚时，一方面，由于在这个区域中原子由液态的聚集状态转变为晶态的排列状态，使体系内的自由能降低（ΔGV ＜0），这是相变的驱动力；另一方面，由于晶胚构成新的表面，又会引起表面自由能的增加，这构成相变的阻力。在液-固相变中，晶胚形成时的体积应变能可在液相中完全释放掉，故在凝固中不考虑这项阻力。但在固-固相变中，体积应变能这一项是不可忽略的。假定晶胚为球形，半径为r，当过冷液中出现一个晶胚时，总的自由能变化



式中，σ为比表面能，可用表面张力表示。

图6.6　ΔG随r的变化曲线示意图



在一定温度下，ΔGV 和σ是确定值，所以ΔG是r的函数。ΔG随r变化的曲线如图6.6所示。由图可知，ΔG在半径为r*时达到最大值。当晶胚的r＜r*时，则其长大将导致体系自由能的增加，故这种尺寸晶胚不稳定，难以长大，最终熔化而消失。当r≥r*时，晶胚的长大使体系自由能降低，这些晶胚就成为稳定的晶核。因此，半径为r*的晶核称为临界晶核，而r*称为临界半径。由此可见，在过冷液体（T＜Tm ）中，不是所有晶胚都能成为稳定的晶核，只有达到临界半径的晶胚时才能实现。临界半径r*可通过求极值得到。由求得：



将（6.8）式代入（6.10）式，得



由（6.8）式可知，ΔGV 与过冷度相关。由于σ随温度的变化较小，可视为定值，所以由（6.11）式可知，临界半径由过冷度ΔT决定，过冷度越大，临界半径r*越小，则形核的几率增大，晶核的数目也增多。当液相处于熔点Tm 时，即ΔT=0，由上式得r*=∞，故任何晶胚都不能成为晶核，凝固不能发生。

将（6.10）式代入（6.9）式，则得



再将（6.8）式代入上式，得



式中，ΔG*为形成临界晶核所需的功，简称形核功，它与（ΔT）2 成反比，过冷度越大，所需的形核功越小。以临界晶核表面积



代入（6.12）式，则得



由此可见，形成临界晶核时自由能仍是增高的（ΔG*＞0），其增值相当于其表面能的1/3，即液、固之间的体积自由能差值只能补偿形成临界晶核表面所需能量的2/3，而不足的1/3则需依靠液相中存在的能量起伏来补充。能量起伏是指体系中每个微小体积所实际具有的能量，会偏离体系平均能量水平而瞬时涨落的现象。

由以上的分析可以得知，液相必须处于一定的过冷条件时方能结晶，而液体中客观存在的结构起伏和能量起伏是促成均匀形核的必要因素。

b. 形核率 　当温度低于Tm 时，单位体积液体内，在单位时间所形成的晶核数（形核率）受两个因素的控制，即形核功因子和原子扩散的几率因子。因此形核率



式中，K为比例常数；ΔG*为形核功；Q为原子越过液、固相界面的扩散激活能；k为玻耳兹曼常数；T为热力学温度。形核率与过冷度之间的关系如图6.7所示。图中出现峰值，其原因是在过冷度较小时，形核率主要受形核率因子控制，随着过冷度增加，所需的临界形核半径减小，因此形核率迅速增加，并达到最高值；随后当过冷度继续增大时，尽管所需的临界晶核半径继续减小，但由于原子在较低温度下难以扩散，此时，形核率受扩散的几率因子所控制，即过峰值后，随温度的降低，形核率随之减小。

对于易流动液体来说，形核率随温度下降至某值T*时突然显著增大，此温度T*可视为均匀形核的有效形核温度。随过冷度增加，形核率继续增大，未达图6.7中的峰值前，结晶已完毕。从多种易流动液体的结晶实验研究结果（见表6.3）表明，对于大多数液体，观察到均匀形核在相对过冷度ΔT*/Tm 为0.15~0.25之间，其中ΔT*=Tm -T*，或者说有效形核过冷度ΔT*≈0.2Tm （Tm 用热力学温度表示），见图6.8。



图6.7　形核率与温度的关系 图6.8　金属的形核率N与过冷度ΔT的关系

表6.3　实验的成核温度



注：Tm （K）为熔点；T*（K）为液体可过冷的最低温度；ΔT*/Tm 为折算温度单位的最大过冷度。注意：ΔT*/Tm 接近常数。

对于高黏滞性的液体，均匀形核速率很小，以致常常不存在有效形核温度。

均匀形核所需的过冷度很大，下面以铜为例，进一步计算形核时临界晶核中的原子数。已知纯铜的凝固温度Tm =1356K，ΔT=236K（见表6.4），熔化热Lm =1628×106 J/m3 ，比表面能σ=177×10-3 J/m2 ，由（6.11）式可得

。

铜的点阵常数a0 =3.615×10-10 m，晶胞体积

VL =（a0 3 ）=4.724×10-29 m3 ，

而临界晶核的体积

，

则临界晶核中的晶胞数目

。

因为铜是面心立方结构，每个晶胞中有4个原子，因此，一个临界晶核的原子数目为692个原子。上述的计算由于各参数的实验测定的差异略有变化，总之，几百个原子自发地聚合在一起成核的几率很小，故均匀形核的难度较大。

表6.4　液体金属的最大过冷度及其比表面能



2. 非均匀形核

除非在特殊的试验室条件下，液态金属中不会出现均匀形核。如前所述，液态金属或易流动的化合物均匀形核所需的过冷度很大，约0.2Tm 。例如，纯铁均匀形核时的过冷度达295℃。但通常情况下，金属凝固形核的过冷度一般不超过20℃，其原因在于非均匀形核，即由于外界因素，如杂质颗粒或铸型内壁等促进了结晶晶核的形成。依附于这些已存在的表面可使形核界面能降低，因而形核可在较小过冷度下发生。

设一晶核α在型壁平面W上形成，如图6.9（a）所示，并且α是圆球（半径为r）被W平面所截的球冠，故其顶视图为圆，令其半径为R。

图6.9　非均匀形核示意图



（图中：α为晶核；L为液相）

若晶核形成时体系表面能的变化为ΔGS ，则

ΔGS =Aα L·σα L+Aα W·σα W-Aα W·σLW ，　　　　（6.16）

式中，Aα L，Aα W分别为晶核α与液相L及型壁W之间的界面面积；σα L，σα W，σLW 分别为α-L，α-W，L-W界面的比表面能（用表面张力表示）。如图6.9（b）所示，在三相交点处，表面张力应达到平衡：

σLW =σα Lcosθ+σα W，　　　　（6.17）

式中，θ为晶核α和型壁W的接触角。由于

Aα W=πR2 =πr2 sin2 θ，　　　　（6.18）

Aα L=2πr2 （1-cosθ），　　　　（6.19）

所以把上面三式代入（6.16）式，整理后可得

ΔGS =Aα Lσα L-πr2 sin2 θcosθσα L=（Aα L-πr2 sin2 θcosθ）σα L。　　　　（6.20）

球冠晶核α的体积



则α晶核由体积引起的自由能变化



晶核形核时体系总的自由能变化

ΔG=ΔGt +ΔGS 。　　　　（6.23）

把（6.20）式和（6.22）式代入（6.23）式，整理可得



将（6.24）式与均匀形核的（6.9）式比较，可看出两者仅差与θ相关的系数项f（θ），由于对一定的体系，θ为定值，故从可求出非均匀形核时的临界晶核半径



由此可见，非均匀形核时，临界球冠的曲率半径与均匀形核时临界球形晶核的半径公式相同。把（6.25）式代入（6.24）式，得非均匀形核的形核功



从图6.9（b）可以看出，θ在0°~180°之间变化。当θ=180°时，（均匀形核的形核功），型壁（更一般地说是基底）对形核不起作用；当θ=0°时，则，非均匀形核不需做形核功，即为完全湿润的情况。在非极端的情况下，θ为小于180°的某值，故f（θ）必然小于1，则

，

形成非均匀形核所需的形核功小于均匀形核功，故过冷度较均匀形核时小。

图6.10示意地表明非均匀形核与均匀形核之间的差异。由图可知，最主要的差异在于其形核功小于均匀形核功，因而非均匀形核在约为0.02Tm 的过冷度时，形核率已达到最大值。另外，非均匀形核率由低向高的过渡较为平缓；达到最大值后，结晶并未结束，形核率下降至凝固完毕。这是因为非均匀形核需要合适的“基底”，随新相晶核的增多而减少，在“基底”减少到一定程度时，将使形核率降低。



图6.10　均匀形核率和非均匀形核率随过冷度变化的对比（示意图）

在杂质和型壁上形核可减小单位体积的表面能，因而使临界晶核的原子数较均匀形核少。仍以铜为例，计算其非均匀形核时临界晶核中的原子数。球冠体积

，

式中，h为球冠高度，假定取为0.2r；r为球冠的曲率半径，取铜的均匀形核临界半径r*。用前述的方法可得Vcap =2.284×10-28 m3 ，而Vcap /VL ≈5个晶胞，最终每个临界晶核约有20个原子。由此可见，非均匀形核中临界晶核所需的原子数远小于均匀形核时的原子数，因此可在较小的过冷度下形核。





6.2.4　晶体长大


形核之后，晶体长大，其涉及长大的形态，长大方式和长大速率。形态常反映出凝固后晶体的性质，而长大方式决定了长大速率，也就是决定结晶动力学的重要因素。

1. 液-固界面的构造

晶体凝固后呈现不同的形状，如水杨酸苯脂呈现一定晶形长大，是由于它的晶边呈小平面，称为小平面形状，如图6.11所示。硅、锗等晶体也属此类型。而环己烷长成树枝形状，如图6.12所示，大多金属晶体属此类型，它不具有一定的晶形，称非小平面形状。经典理论认为，晶体长大的形态与液、固两相的界面结构有关。晶体的长大是通过液体中单个原子或若干个原子同时依附到晶体的表面上，并按照晶面原子排列的要求与晶体表面原子结合起来。按原子尺度，把相界面结构分为粗糙界面和光滑界面两类，如图6.13所示。



图6.11　透明水杨酸苯脂晶体的小平面形态　60× 图6.12　透明环己烷凝固成树枝形晶体　60×

图6.13　液-固界面示意图



（a）光滑界面　（b）粗糙界面

在光滑界面以上为液相，以下为固相，固相的表面为基本完整的原子密排面，液、固两相截然分开，所以从微观上看是光滑的，但在宏观上它往往由不同位向的小平面所组成，故呈折线状，这类界面也称小平面界面。

所谓粗糙界面，可以认为在固、液两相之间的界面从微观来看是高低不平的，存在几个原子层厚度的过渡层，在过渡层中约有半数的位置为固相原子所占据。但由于过渡层很薄，因此从宏观来看，界面显得平直，不出现曲折的小平面。

杰克逊（K. A. Jackson）提出了决定粗糙及光滑界面的定量模型。他假设液-固两相在界面处于局部平衡，故界面构造应是界面能最低的形式。如果有N个原子随机地沉积到具有NT 个原子位置的固-液界面时，则界面自由能的相对变化ΔGS 可由下式表示：



式中，k是玻耳兹曼常数；Tm 是熔点；x是界面上被固相原子占据位置的分数；，其中Lm 为熔化热；ξ=η/ν，η是界面原子的平均配位数，ν是晶体配位数，ξ恒小于1。

将（6.27）式按与x的关系作图，并改变α值，得到一系列曲线，如图6.14所示，由此得到如下的结论：

图6.14　当α取不同值时与x的关系曲线图



（1）对于α≤2的曲线，在x=0.5处界面能具有极小值，即界面的平衡结构约有一半的原子被固相原子占据而另一半位置空着，这时界面为微观粗糙界面。

（2）对于α＞2时，曲线有两个最小值，分别位于x接近0处和接近1处，说明界面的平衡结构应是只有少数几个原子位置被占据，或者极大部分原子位置都被固相原子占据，即界面基本上为完整的平面，这时界面呈光滑界面。

金属和某些低熔化熵的有机化合物，α≤2时，其液-固界面为粗糙界面；多数无机化合物，以及亚金属铋、锑、镓、砷和半导体锗、硅等，当α≥2时，其液-固界面为光滑界面。但以上的预测不适用于高分子，由于它们具有长链分子结构的特点，其固相结构不同于上述的原子模型。

根据杰克逊模型进行的预测，已被一些透明物质的实验观察所证实，但并不完善，它没有考虑界面推移的动力学因素，故不能解释在非平衡温度凝固时过冷度对晶体形状的影响。例如，磷在接近熔点凝固（1℃范围内），长大速率甚低时，液-固界面为小平面界面，但过冷度增大，长大速率快时，则为粗糙界面。尽管如此，此理论对认识凝固过程中影响界面形状的因素仍有重要意义。

2. 晶体长大方式和长大速率

晶体的长大方式与上述的界面构造有关，可有连续长大、二维晶核、螺型位错长大等方式。

a. 连续长大 　对于粗糙界面，由于界面上约有一半的原子位置空着，故液相的原子可以进入这些位置与晶体结合起来，晶体便连续地向液相中生长，故这种长大方式为垂直生长。一般情况，当动态过冷度ΔTK （液-固界面向液相移动时所需的过冷度，称为动态过冷度）增大时，平均长大速率vg 初始呈线性增大，如图6.15（a）所示。对于大多数金属来说，由于动态过冷度很小，因此其平均长大速率与过冷度成正比，即

vg =u1 ΔTK ，　　　　（6.28）

式中，u1 为比例常数，视材料而定，单位是m/s·K。有人估计u1 约为10-2 m/s·K，故在较小的过冷度下，即可获得较大的长大速率。但对于无机化合物如氧化物，以及有机化合物等黏性材料，随过冷度增大到一定程度后，长大速率达到极大值后随后下降，如图6.15（b）所示。凝固时长大速率还受释放潜热的传导速率所控制，由于粗糙界面的物质一般只有较小的结晶潜热，所以长大速率较高。

图6.15　连续长大速率和过冷度的关系



图6.16　二维晶核长大机制示意图



b. 二维晶核 　二维晶核是指一定大小的单分子或单原子的平面薄层。若界面为光滑界面，二维晶核在相界面上形成后，液相原子沿着二维晶核侧边所形成的台阶不断地附着上去，使此薄层很快扩展而铺满整个表面（见图6.16），这时生长中断，需在此界面上再形成二维晶核，又很快地长满一层，如此反复进行。因此晶核长大随时间是不连续的，平均长大速率由下式决定：



式中，u2 和b均为常数。当ΔTK 很小时，vg 非常小，这是因为二维晶核心形核功较大。二维晶核也须达到一定临界尺寸后才能进一步扩展。故这种长大方式实际上甚少见到。

c. 借螺型位错长大 　若光滑界面上存在螺型位错时，垂直于位错线的表面呈现螺旋形的台阶，且不会消失。因为原子很容易填充台阶，而当一个面的台阶被原子进入后，又出现螺旋型的台阶。在最接近位错处，只需要加入少量原子就完成一周，而离位错较远处需较多的原子加入。这样就使晶体表面呈现由螺旋形台阶形成的蜷线。借螺型位错长大的模型示于图6.17中。这种方式的平均长大速率为：



式中，u3 为比例常数。由于界面上所提供的缺陷有限，也即是添加原子的位置有限，故长大速率小，即u3 u1 。在一些非金属晶体上观察到借螺型位错回旋生长的蜷线，表明了螺型位错长大机制是可行的。为此可利用一个位错形成单一螺旋台阶，生长出晶须，这种晶须除了中心核心部分以外是完整的晶体，故具有许多特殊优越的力学性能，如很高的屈服强度。已经从多种材料中生长出晶须，包括氧化物、硫化物、碱金属、卤化物及许多金属。

图6.17　螺型位错台阶长大机制示意图



图6.18显示出上述三种机制vg 与ΔΤK 之间的关系。



图6.18　连续长大、螺型位错长大及二维晶核时长大速率和过冷度之间的关系比较示意图





6.2.5　结晶动力学及凝固组织


1. 结晶动力学

由新相的形核率N及长大速率vg 可以计算在一定温度下随时间改变的转变量，导得结晶动力学方程。假定结晶为均匀形核，晶核以等速长大，直到邻近晶粒相遇为止。因此，在晶粒相遇前，晶核的半径

R=vg （t-τ），　　　　（6.31）

式中，vg 为长大速率，其定义为；τ为晶核形成的孕育时间。如设晶核为球形，则每个晶核的转变体积



晶核数目可通过形核率的定义得到形核率



图6.19　正在转变的体积中的真实晶核和虚拟晶核



在时间dt内形成的晶核数是NVu dt，其中Vu 是未转变体积。鉴于Vu 是时间的函数，难以确定，故考虑以体系总体积V替代Vu 的情况，则NVdt表示在体系的未转变与已转变体积中都计算了形成的晶核数。由于晶核不能在已转变的体积中形成，故将这些晶核称为虚拟晶核（phantom nucleus），如图6.19所示。所以，定义一个假想的晶核数ns （supposition nucleus）为真实晶核数nr （reality nucleus）与虚拟晶核数np 之和，即

ns =nr +np 。　　　　（6.34）

在t时间内，假想晶核的体积

。

用体积分数表示，令，则



由于在任一时间，每个真实晶核与虚拟晶核的体积相同，所以



令在时间dt内单位体积中形成的晶核数为dP，于是dnr =Vu dP和dns =VdP。如果是均匀形核，dP不会随形核地点不同而有变化，此时可得



合并（6.36）式和（6.37）式，得



该微分方程解为

φr =1-exp（-φs ）。　　　　（6.39）

假定vg 与N均与时间无关，即为常数，而孕育时间τ很小，以至可忽略，则对方程（6.35）积分，可得



将（6.40）式代入（6.39）式，则有



上式称为约翰逊-梅尔（Johnson-Mehl）动力学方程，并可应用于在四个条件（均匀形核，N和vg 为常数，以及小的τ值）下的任何形核与长大的转变，如再结晶。

在（6.41）式中，N是温度T的函数，因此，由此式可得到不同温度下的相变动力学曲线，如图6.20（a）所示。由图可见，在不同温度下的开始相变所需不同的孕育时间，称为孕育期。

图6.20　不同温度下的相变动力学曲线（a）和相变速率曲线（b）



对（6.41）式求导，可得不同温度下相变速率与时间t的关系，如图6.20（b）所示。再对相变速率求导，并令求极值，可得



将上述求出的t4 代入Johnson-Mehl方程，可求出相变速率最大时对应的转变量φrmax =52.8%≈50%。

将φr =50%时的t标为t1/2 ，即tmax =t1/2 ，通常认为φr =50%时的相变速率最大。

2. 纯晶体凝固时的生长形态

纯晶体凝固时的生长形态不仅与液-固界面的微观结构有关，而且取决于界面前沿液相中的温度分布情况，温度分布可有两种情况：正的温度梯度和负的温度梯度，分别如图6.21（a），（b）所示。

图6.21　两种温度分布方式



（a）正梯度　（b）负梯度

a. 在正的温度梯度下的情况 　正的温度梯度指的是随着离开液-固界面的距离z的增大，液相温度T随之升高的情况，即。在这种条件下，结晶潜热只能通过固相而散出，相界面的推移速度受固相传热速度所控制。晶体的生长以接近平面状向前推移，这是由于温度梯度是正的，当界面上偶尔有凸起部分而伸入温度较高的液体中时，它的生长速度就会减缓甚至停止，周围部分的过冷度较凸起部分大而会赶上来，使凸起部分消失，这种过程使液-固界面保持稳定的平面形态。但界面的形态按界面的性质仍有不同。

（1）若是光滑界面结构的晶体，其生长形态呈台阶状，组成台阶的平面（前述的小平面）是晶体的一定晶面，如图6.22（a）所示。液-固界面自左向右推移，虽与等温面平行，但小平面却与溶液等温面呈一定的角度。

（2）若是粗糙界面结构的晶体，其生长形态呈平面状，界面与液相等温而平行，如图6.22（b）所示。

图6.22　在正的温度梯度下观察到的两种界面形态



（a）台阶状（光滑界面结构的晶体）　（b）平面状（粗糙界面结构的晶体）

b. 在负的温度梯度下的情况 　负的温度梯度是指液相温度随离液-固界面的距离增大而降低，即。当相界面处的温度由于结晶潜热的释放而升高，使液相处于过冷条件时，则可能产生负的温度梯度。此时，相界面上产生的结晶潜热即可通过固相也可通过液相而散失。相界面的推移不只由固相的传热速度所控制，在这种情况下，如果部分的相界面生长凸出到前面的液相中，则能处于温度更低（即过冷度更大）的液相中，使凸出部分的生长速度增大而进一步伸向液体中。在这种情况下，液-固界面就不可能保持平面状而会形成许多伸向液体的分枝（沿一定的晶向轴），同时在这些晶枝上又可能会长出二次晶枝，在二次晶枝再长出三次晶枝，如图6.23所示。晶体的这种生长方式称为树枝生长或树枝状结晶。树枝状生长时，伸展的晶枝轴具有一定的晶体取向，这与其晶体结构类型有关，例如：



图6.23　树枝状晶体生长示意图



树枝状生长在具有粗糙界面的物质（如金属）中表现最为显著，而对于具有光滑界面的物质来说，在负的温度梯度下虽也出现树枝状生长的倾向，但往往不甚明显；而某些α值大的物质则变化不多，仍保持其小平面特征。





6.2.6　凝固理论的应用举例


1. 凝固后细晶的获得

材料的晶粒大小（或单位体积中的晶粒数）对材料的性能有重要的影响。例如金属材料，其强度、硬度和韧性都随着晶粒细化而提高，因此，控制材料的晶粒大小具有重要的实际意义。应用凝固理论可有效地控制结晶后的晶粒尺寸，达到使用的要求。这里以细化金属铸件的晶粒为目的，可采取以下几个途径：

a. 增加过冷度 　由约翰逊-梅尔方程可导出，在t时间内形成的晶核数P（t）与形核率N及长大速率vg 之间的关系：



式中，k为常数，与晶核形状有关；P（t）与晶粒尺寸d成反比。由上式可知，形核率N越大，晶粒越细；晶体长大速率vg 越大，则晶粒越粗。同一材料的N和vg 都取决于过冷度，因，而连续长大时vg ∝ΔT；以螺型位错长大时，vg ∝（ΔT）2 。由此可见，增加过冷度，N迅速增大，且比vg 更快，因此，在一般凝固条件下，增加过冷度可使凝固后的晶粒细化。

b. 形核剂的作用 　由于实际的凝固都为非均匀形核，因此为了提高形核率，可在溶液凝固之前加入能作为非均匀形核基底的人工形核剂（也称孕育剂或变质剂）。液相中现成基底对非均匀形核的促进作用取决于接触角θ。θ角越小，形核剂对非均匀形核的作用越大。由（6.17）式cosθ=（σLW -σα W）/σα L可知，为了使θ角减小，应使σα W尽可能降低，故要求现成基底与形核晶体具有相近的结合键类型，而且与晶核相接的彼此晶面具有相似的原子配置和小的点阵错配度δ，而δ=|a-a1 |/a，其中a为晶核的相接晶面上的原子间距，a1 为基底相接面上的原子间距。表6.5列出了一些物质对纯铝（面心立方结构）结晶时形核的作用，可以看出这些化合物的实际形核效果与上述理论推断符合得较好。但是，也有一些研究结果表明，晶核和基底之间的点阵错配并不像上述所强调的那样重要，例如，对纯金的凝固来说，WC，ZrC，TiC，TiN等形核剂的作用较氧化钨、氧化锆、氧化钛的作用大得多，但它们的错配度相近；又如锡在金属基底上的形核率高于非金属基底，而与错配度无关，因此在生产中主要通过试验来确定有效的形核剂。

表6.5　加入不同物质对纯铝不均匀形核的影响



c. 振动促进形核 　实践证明，对金属溶液凝固时施加振动或搅拌作用可得到细小的晶粒。振动方式可采用机械振动、电磁振动或超声波振动等，都具有细化效果。目前的看法认为，其主要作用是振动使枝晶破碎，这些碎片又可作为结晶核心，使形核增殖。但当过冷液态金属在晶核出现之前，在正常的情况下并不凝固，可是当它受到剧烈的振动时，就会开始结晶，这是与上述形核增殖不同的机制，现在对该动力学形核的机制还不清楚。

2. 单晶的制备

单晶体对研究材料的本征特性方面具有重要的理论意义，而且在工业中的应用也日益广泛。单晶是电子元件和激光器的重要材料，金属单晶已开始应用于某些特殊要求的场合，如喷气发动机叶片等。因此，单晶制备是一项重要的技术。

单晶制备的基本要求就是防止凝固时形成许多晶核，而使凝固中只存在一个晶核，由此生长获得单晶体。下面介绍两种最基本的制备单晶的方法。

a. 垂直提拉法 　这是制备大单晶的主要方法，其原理如图6.24（a）所示。加热器先将坩埚中原料加热熔化，并使其温度保持在稍高于材料的熔点以上。将籽晶夹在籽晶杆上（如想使单晶按某一晶向生长，则籽晶的夹持方向应使籽晶中某一晶向与籽晶杆轴向平行）。然后将籽晶杆下降，使籽晶与液面接触，籽晶的温度在熔点以下，而液体和籽晶的固液界面处的温度恰好为材料的熔点。为了保持液体的均匀和固液界面处温度的稳定，籽晶与坩埚通常以相反的方向旋转。籽晶杆一边旋转，一边向上提拉，这样液体就以籽晶为晶核不断地结晶生长而形成单晶。半导体电子工业所需的无位错Si单晶就是采用上述方法制备的。

b. 尖端形核法 　图6.24（b）是尖端形核法原理图，这是在液体中利用容器的特殊形状形成一个单晶。该方法是将原料放入一个尖底的圆柱形坩埚中加热熔化，然后让坩埚缓慢地向冷却区下降，底部尖端的液体首先到达过冷状态，开始形核。恰当地控制凝固条件，就可能只形成一个晶核。随着坩埚的继续下降，晶体不断生长而获得单晶。

图6.24　单晶制备原理图



（a）垂直提拉法　（b）尖端形核法

3. 非晶态金属的制备

非晶态金属由于其结构的特殊性而使其性能不同于普通的晶态金属。它具有一系列突出的性能，如特高的强度和韧性，优异的软磁性能，高的电阻率和良好的抗蚀性等。因此，非晶态金属引起广泛的关注。

金属与非金属不同，它的熔体即使在接近凝固温度时仍然黏度很小，而且晶体结构又较简单，故在快冷时也易发生结晶。但是，近年来发现在特殊的高度冷却条件下可得到非晶态金属，它又称金属玻璃。

图6.25　液态金属凝固成晶态和非晶态的体积变化



熔液凝固成晶体或非晶体时体积的不同变化，如图6.25所示。图中Tm 为结晶温度，Tg 为玻璃（非晶）态温度。当液体发生结晶时，其体积发生突变，而液体转变为玻璃态时，其体积无突变而是连续地变化。材料的Tm -Tg 间隔越小，越容易转变成玻璃态。如纯SiO2 的Tm =1993K，Tg =1600K，Tm -Tg =393K；而金属的Tm -Tg 间隔很大，尤其高熔点金属的间隔更大，如纯钯的Tm =1825K，Tg =550K，Tm -Tg 高达1275K，故一般的冷却速度不易使金属获得非晶态。

最初，科学家应用气相沉积法把亚金属（Se，Te，P，As，Bi）制成玻璃态的薄膜。自20世纪60年代开始，发展了液态急冷方法，使冷速大于107 ℃/s，从而能获得非晶态的合金（加入合金元素可使Tm 降低，Tg 提高，如上述的钯加入原子数为20%的Si后，Tm 降至约1100K，Tg 升至约700K）。目前应用的有离心急冷法和轧制急冷法等，前者是把液态金属连续喷射到高速旋转的冷却圆筒壁上，使之急冷而形成非晶态金属；后者使液态金属连续流入冷却轧辊之间而被快速冷却。这些方法能使金属玻璃生产实现工业化。





6.3　气-固相变与薄膜生长


随着气相沉积技术被广泛用于制备各种功能性薄膜材料，材料的气-固相变也日益显示出其重要性。气-固相变虽与液-固相变有诸多相似性，但其蒸发和凝聚的控制，转变产物的结构和形态均有自身的特点。本节围绕气相沉积中的气-固相变，讨论材料饱和蒸气压与温度的关系，气相沉积中两个基本过程：蒸发和凝聚（沉积）的热力学条件，凝聚过程中的形核与生长。





6.3.1　蒸气压


固相与气相形成平衡时的压强称为饱和蒸气压（简称蒸气压）。固体在等温、等压封闭容器中，因蒸发过程使气相浓度增加，而凝聚过程又使气相冷凝成固体，当这两个过程以同样速率进行时，蒸气浓度维持定值，这种动态平衡时的蒸气压就是饱和蒸气压，用pe 表示。

气相沉积包括两个基本过程：材料在高温蒸发源上的蒸发和蒸发原子在低温的基片（承接蒸发气体原子的载片）上的凝聚。对于给定的材料，其蒸气压是随温度而变的，这一点对于理解蒸发和凝聚的热力学条件是必要的。

由热力学克拉珀龙方程可推导出材料蒸气压与温度的关系，即蒸气压方程。因凝聚相（固相或液相）的体积远小于气相的摩尔体积，故克拉珀龙方程中两相体积变化ΔV≈V气 ，并把气相看作理想气体：pV气 =RT，则克拉珀龙方程可简化为：

。

更进一步近似认为相变潜热ΔH与温度无关，则积分可得：



又可写成：



式中，T为热力学温度（K）；p（即pe ）的单位是微米汞柱（μmHg，1μmHg=0.133Pa），A和B分别为与材料性质有关的常数。表6.6是用于上式计算的A，B值。多种材料的蒸气压与温度之间的关系曲线示于图6.26，图中也标出各种材料的熔点。蒸发源加热温度的高低，会改变蒸气压的数值而直接影响到镀膜材料的蒸发速率和蒸发方式。蒸发温度过低时，材料蒸发速率低，薄膜生长速率也低，而过高的蒸发温度，不仅会导致蒸发速率过高，而且使蒸发原子相互碰撞，甚至因蒸发材料内气体迅速膨胀而形成蒸发原子飞溅。因此，确定不同材料的蒸发温度是非常重要的。通常将蒸发材料加热到其蒸气压达几Pa时的温度作为其蒸发温度。由图6.26可见，除Sr和Te等外，大部分材料的蒸发温度高于熔点。

图6.26　一些单质材料的蒸气压曲线



表6.6　一些单质材料蒸气压方程中的计算常数





6.3.2　蒸发和凝聚的热力学条件


把金属气相近似地认为是理想气体，则有

dG=-SdT+Vdp。

在恒温（dT=0）时，

，

式中，pe 为饱和蒸气压；p为实际压强。

对于理想气体

pV=nRT，

所以

。

积分得



由（6.45）式，当p＜pe ，ΔG＜0，蒸发过程可以进行；当p＞pe ，则凝聚过程可进行。由于蒸发源处的材料在高温加热时，材料的蒸气压很高（见6.44式），真空容器中的气压远小于该材料的蒸气压，因此满足蒸发条件。当该材料的蒸发气体原子碰到低温的基片时，此时材料在基片上的蒸气压很低，真空容器中的气压远大于该材料的蒸气压，因此满足凝聚条件。





6.3.3　气体分子的平均自由程


为了满足固体材料蒸发的条件，容器中的气压应低于材料蒸气压。容器中的气压设置，还必须使蒸发材料形成的气体原子减少与容器内残余空气分子的碰撞（由此引起散射而不能直接到达基片表面），因此容器中的压强须更低，或者说需要更高的真空度，该容器也就称为真空罩。

把真空罩中的气体分子视为理想气体，由统计物理可得，气体分子的平均自由程L和气体压强p成反比，在室温时并可近似认为：

，

式中，L单位为mm；p单位为Pa。在1Pa的气压下，气体平均自由程L=6.5mm，在10-3 Pa时，L=6500mm。

为了使蒸发材料的原子在运动到基片的途中与真空罩内的残余气体分子的碰撞率小于10%，通常要求气体分子的平均自由程大于蒸发源到基片距离的10倍。对于一般的蒸发镀膜设备（如图6.27所示），蒸发源到基片的距离小于650mm，因此真空罩内的气压要求达到10-2 ~10-5 Pa，视对薄膜质量要求而定。须指出的是，以上真空罩的气压指的是蒸发镀膜前真空罩的起始气压，又称背底真空。尽管蒸发镀膜时，由于处在蒸发源的材料因蒸发会造成真空罩内气压一定程度的升高，但其不会在本质上影响上述的结论。

图6.27　真空蒸发镀膜设备示意图





6.3.4　形核


材料在镀膜时，高温的蒸发原子飞向未加热的基片（室温温度），由于原子接触基片后温度急剧降低，此时气体原子的蒸气压也随之快速下降，以至真空罩中的气压远高于蒸发材料的蒸气压，气体原子将凝聚。当气体原子凝聚到某晶粒临界尺寸时，原子就可不断依附于其表面而生长。

气相凝结的晶核，其临界尺寸rc 可与液相凝固时同样的处理。当晶核为球形时，

，

式中，σ为表面能；ΔGv 为单位体积自由能。

值得指出的是，由于气相沉积的冷速很大，一般为107 ~1010 K/s，过冷度比凝固大得多，因此，气相沉积的临界晶粒尺寸很小，同时，由于气体源的热能在大的基片上快速散发，因而晶粒不易长大。室温沉积（即基片未加热）的晶粒大多为纳米尺寸晶粒，甚至为非晶，尤其是合金和高熔点化合物较易得到非晶。基片加热时沉积，晶粒才能显著长大。图6.28为Ag的室温蒸发沉积的透射电镜照片，该图清楚地显示出，随蒸发时间的增加，晶粒的长大和连续薄膜形成的过程。

图6.28　NaCl基片上沉积Ag膜的电子显微照片



气相沉积的形核率也与凝固类似，它受形核功因子和原子扩散几率因子共同影响。由于气相沉积过冷度很大，因此，形核率主要受形核功因子的影响，尤其是当基片未加热时，容易得到细晶。





6.3.5　薄膜的生长方式


薄膜生长有三种基本类型：① 三维生长（Volmer-Weber）模型；② 二维生长（Frank-Van der Merwe）模型；③ 层核生长（Stranski-Krastanov）模型，如图6.29所示。

图6.29　薄膜生长的三种类型



（a）三维生长　（b）二维生长　（c）层核生长

在三维生长模型中，薄膜的生长过程可分为形核阶段、小岛阶段、网络阶段和连续薄膜阶段（如图6.28所示）。具体过程为：吸附于基片表面的沉积原子通过在基片表面的迁移，结合形成原子团簇，甚至形成稳定的晶核。各个稳定晶核通过捕获吸附原子或直接接受入射原子，在三维方向长大而成为小岛。小岛在生长过程中相遇合并成大岛，大岛进而形成网状薄膜。网状薄膜中的沟道，通过网状薄膜的生长或新的小岛在沟道中的形成，最终沟道逐渐填满而形成连接薄膜。

在二维生长模型中，基片为单晶体，吸附原子可与晶体形成共格外延生长。共格外延生长分为同结构外延生长和异结构外延生长。所谓同结构外延生长，指的是沉积薄膜以与基片具有相同的晶格类型，在它们的特定晶面（通常是低指数的密排面）上生长。而异结构外延生长则为沉积薄膜以与基片具有不同晶格类型，在它们的特定晶面上形成共格界面生长。

以上两种生长模型的结合就是层核生长，即首先在基片表面形成1~2个原子层，这种二维结构受基片晶格强烈的影响，晶格错配导致较大的晶格畸变，尔后在其上吸附原子以三维模型生长成小岛，并最终形成连续薄膜。

除了真空蒸发镀膜外，最常用的物理气相沉积（Physical Vapor Deposition，PVD）方法是溅射镀膜。溅射过程需要在真空系统中通入少量惰性气体（如氩气），在作为阴极的溅射材料（称为靶）和作为阳极的基片之间，施加高电压使氩气形成辉光放电并产生离子（Ar+ ），Ar+ 离子在电场中加速后轰击靶材（阴极），溅射出靶材的原子沉积到基片上形成薄膜。溅射和蒸发不同，被惰性气体离子撞击出的靶材粒子（称为溅射粒子，主要是原子，还有少量离子）的平均能量达几个电子伏特，比蒸发粒子的平均动能高得多（3000K蒸发平均动能仅为0.26eV），通过增大惰性气体离子的入射能量，可提高溅射率。但通常的溅射方法，溅射效率不高。20世纪70年代出现了磁控溅射技术，该技术可提高薄膜沉积速率，减小薄膜内气体含量和降低基片在制膜过程中的温升现象。





6.3.6　应用举例（巨磁电阻多层膜和颗粒膜）


正如我们所知，一般具有各向异性的磁性金属材料，如Fe-Ni合金，在磁场中其电阻会减小，人们把这种现象称为磁阻效应，通常用ΔR/R（R为电阻，ΔR/R=［R（H）-R（U）］/R（U），R（H）和R（U）分别为加磁场H和未加磁场下的电阻）来表示。一般说来，磁电阻变化率约为百分之几。1988年，法国巴黎大学Fert等在用溅射方法制备的Fe/Cr/Fe（铁磁/非磁/铁磁）多层膜中，观察到磁电阻变化率ΔR/R高达-50%，比一般的磁电阻大一个数量级，而且为负值，各向同性，人们把这种大的磁电阻效应称为巨磁电阻（Giant Magnetoresistance，GMR）效应。1994年，IBM公司研制出巨磁电阻效应的读出磁头，将磁盘记录密度一下提高了17倍，达到5Gbit/in2 ，又有报道该密度为11Gbit/in2 。

1992年，Berkowtz与Xiao等人分别发现，纳米Co粒子嵌在非磁性金属Cu基体的颗粒膜也存在巨磁电阻效应。1996年，又发现铁磁性颗粒Co（Ni）嵌在绝缘体（SiO2 ）的颗粒膜也存在巨磁电阻效应。颗粒膜的制备比多层膜简单，磁电阻的机制比多层膜更为丰富，但磁电阻远低于多层膜（不到10%），并且需要高的外磁场才能达到饱和磁电阻，因而限制了它的应用。





6.4　高分子的结晶特征


高分子中的晶体像金属、陶瓷及低分子有机物一样，在三维方向上具有长程有序排列，因此，高分子的结晶行为在许多方面与它们具有相似性。但由于高分子是长链结构，要使高分子链的空间结构均以高度的规整性列入晶格，这比低分子要困难得多，这样，使得高分子结晶呈现出不完全性和不完善性、熔融升温和结晶速度慢等现象。本节将简要描述高分子在结晶方面与低分子的异同性。

1. 相似性

（1）晶粒尺寸受过冷度影响。结晶高分子从熔点（Tm ）以上冷却到熔点和玻璃化转变温度（Tg ）之间的任何一个温度时，都能结晶。结晶需要过冷度，并随着过冷度的增加，形核率增加。高分子从熔体（液）冷却结晶时，通常形成球晶。球晶是由多层片晶经分叉，以捆束状形式逐渐形成的，在光学显微镜下观察时，球晶以球形对称的方式生长。在生产上，通过控制冷速来控制制品中的球晶尺寸，冷速越快，过冷度越大，球晶越小，密度也越大。图6.30是一组全同立构聚丁烯-1熔体在不同冷却速度下获得的球晶偏光显微镜照片。过冷度小时形成的大球晶，其晶片较厚，晶片内部缺陷较少，但晶片之间的“联结链”少，杂质或低分子的浓度较高；相反，过冷度大时形成的小球晶，其晶片较薄，晶内缺陷较多，但晶片之间和球晶之间的“联结链”较多。“联结链”增多可提高结晶高分子的力学强度。



图6.30　全同立构聚丁烯-1熔体，在不同冷却速度下结晶得到的不同尺寸球晶的降温速率

（a）迅速淬火至室温　（b）10℃/min　（c）1℃/min

（2）高分子的结晶过程包括形核与长大两个过程。形核又分为均匀（均相）形核和非均匀（异相）形核两类。均匀形核是以熔体中的高分子链段靠热运动形成有序排列的链束为晶核；而非均匀形核则以外来的杂质、未完全熔化的残余结晶高分子、分散的小颗粒或容器的型壁为中心，吸附熔体中的高分子链作有序排列而形成晶核。

（3）非均匀形核所需的过冷度较均匀形核小。因此，形核剂能有效地提高形核率，加快高分子的结晶速度。形核剂已被广泛应用于工业生产中，来改善高分子的性能。表6.7列出了某些形核剂对尼龙6结晶速度和球晶大小的影响。由表可见，当各种形核剂的量达到1%时，不仅结晶速度提高2~3倍，而且球晶大小与结晶温度（即过冷度）无关，这一点在生产上具有重要意义。控制冷速来控制球晶大小，由于方法简便有效而在生产上常被使用。但对于厚壁制件来说，由于高分子是不良导体，从而使制件从表层到内部产生较大的温度梯度，各部分的冷速不一致，导致制件内外球晶大小不均匀而影响产品的质量。如果采用形核剂，则制件各部分温度的不均匀对结晶过程的影响不大，从而可获得球晶尺寸较均匀的制品。图6.31是在混有几根碳纤维的高分子熔体的结晶过程中拍摄的照片。由照片可清楚地看到，沿着碳纤维的球晶远比其他部位密集得多，这直接证实了形核剂的作用。

表6.7　形核剂对尼龙6结晶速度和球晶大小的影响



图6.31　碳纤维在高分子熔体结晶中的形核作用



（4）高分子的等温结晶转变量也可用阿弗拉密方程来描述。高分子熔体冷却结晶时，体积不断收缩，通常可用膨胀仪测定高分子结晶过程中的体积收缩量。如果用V0 ，Vt 和V∞ 分别表示高分子在起始时刻、t时刻和结晶终止时刻未结晶的质量体积，那么阿弗拉密方程为



式中，φu 为未结晶的体积分数；k为结晶速率常数；n为阿弗拉密指数，它是与形核的机制及晶体生长方式有关的结晶参数（见表6.8）。

表6.8　形核机制和晶体生长方式不同时的阿弗拉密（Avrami）指数

成核方式 均相形核 异相形核

三维生长（块（球）状晶体） n=3+1=4 n=3+0=3

二维生长（片状晶体） n=2+1=3 n=2+0=2

一维生长（针状晶体） n=1+1=2 n=1+0=1

将（6.46）式取对数，得到

lg（-lnφu ）=lgk+nlgt。

将lg（-lnφu ）对lgt作图可以得到如图6.32所示的直线。由直线的斜率和它在纵坐标上的截距可分别求得n和k值。

当（6.46）式中的时，可得



式中，t1/2 为半结晶期，表示结晶过程进行到一半时所需的时间。（6.47）式显示出结晶速率常数的意义和采用来衡量结晶速度的依据。

阿弗拉密方程曾被用于许多高分子的结晶过程，取得了不同程度的成功，但也出现了不少偏离方程的现象，如n不等于整数或结晶后期的实验数据偏离直线等，这说明高分子的结晶过程实际上比阿弗拉密的模型复杂得多。图6.32示出了尼龙1010不同等温结晶的lg（-lnφu ）对lgt的图。

图6.32　尼龙1010等温结晶的lg（-lnφu ）-lgt图



1—189.5℃　2—190.3℃　3—191.5℃　4—193.4℃　5—195.5℃　6—197.8℃

2. 差异性

高分子结晶具有不完全性。最易结晶的聚乙烯，其最高结晶度为95%，而一般高分子大多只有50%左右。高分子结晶的不完全性及其结晶能力的大小起因于大分子链结构的特征。影响高分子结晶能力的结构因素有：

（1）链的对称性。高分子链的结构对称性越高，越容易结晶。例如，聚乙烯和聚四氟乙烯分子的主链上全部是碳原子，碳原子周围成键的都是氢原子或氟原子，对称性高，故最容易结晶，它们的结晶能力强到在任何苛刻条件下（如在液氮中骤冷）都能结晶。但将聚乙烯氯化后，由于分子链的对称性受到破坏，故结晶能力大大下降，甚至完全丧失。

（2）链的规整性。对于主链型完全是无规的，不具有对称中心的高分子，一般都失去了结晶能力。例如，自由基聚合的聚苯乙烯，聚甲基丙烯酸甲酯等就是完全不能结晶的非晶高分子。若用定向聚合的方法，使主链上的不对称中心具有规则的构型，如全同或间同立构高分子，则这种高分子将获得不同程度的结晶能力。

（3）共聚效应。两种或两种以上不同单体分子形成的高分子称为共聚物。无规共聚通常会破坏链的对称性和规整性，从而使结晶能力降低甚至丧失殆尽。但是，如果两种共聚单元的均聚物（均聚物是由一种单体生成的高分子）有相同类型的结晶结构，那么共聚物也能结晶。嵌段共聚物的各嵌段基本上保持着相对的独立性，能结晶的嵌段将形成自己的晶区，如聚酯-聚丁二烯-聚酯嵌段共聚物，聚酯段仍可较好地结晶。

（4）链的柔顺性。链的柔顺性是结晶时链段向结晶表面扩散和排列所必需的，因此，使链柔顺性降低的结构因素，均会影响高分子的结晶能力。例如，聚乙烯的主链柔顺性很好，如果含苯环后使聚对苯二甲酸乙二醇酯链的柔顺性降低，则结晶能力显著减弱。又如，支化破坏链的对称性和规整性，交联大大限制了链的活动性，这些都使高分子的结晶能力降低。

结晶高分子与低分子另一个差异是熔融过程中通常出现升温现象（边熔融边升温）。图6.33（a），（b）分别示出了结晶高分子和低分子熔融过程质量体积-温度曲线。由图可知，结晶高分子的熔融过程与低分子没有本质上的差异，热力学函数（如质量体积、比热容等）发生突变，只是程度上有差异，这一过程不像低分子那样发生在0.2℃狭窄的温度范围，而存在一个较宽的熔融温度范围，这个温度范围称为熔限。在这个温度范围内，发生熔融升温的现象，这不像低分子那样几乎在液、固两相热力学平衡的恒温下结晶。这种熔融升温现象的产生是高分子结晶速度慢所致，而通常的降温速度难以使高分子中的链段充分扩散来结晶出较完善的晶体。而这些晶体在通常的升温速度下，比较不完善的晶体（晶片厚度薄，而且缺陷多）将在较低的温度下熔融，而比较完善的晶体需要在较高的温度下才能熔融，因而在通常的升温速度下，便会出现较宽的熔融温度。若在缓慢的升温条件下，如每升温1℃，恒温保持24h，直到体积不再改变后测定质量体积（对于金属测量，升温速度可高达每分钟0.5~0.15℃）。所得结果表明，结晶高分子的熔融过程十分接近跃变过程（如图6.34所示），熔融过程可发生在3~4℃较窄的温度范围内，而且在熔融过程的终点处，曲线出现明显的转折，可以此转折点来确定高分子的熔点。在缓冷条件下使熔限变窄的原因可解释为：不完善晶体在较低的温度下被破坏后，有足够的时间通过再结晶形成更完善和更稳定的晶体，这样所有较完善的晶体在较高的温度下和较窄的温度范围内被熔融。由热力学方法可导出熔点和晶片厚度之间的关系：



式中，l为晶片厚度；Tm，l 和Tm，∞ 分别表示晶片厚度为l和∞时的熔点；ΔH为单位体积结晶高分子的熔融热；σe 为比表面能。显然，l越小，则Tm，l 越低。当l→∞时，熔点达到极限值Tm，∞ ，即平衡熔点。由此可见，熔限（Tm，∞ -Tm，l ）范围的变化程度与晶片厚度有关。表6.9列出了聚乙烯具有不同晶片厚度时的熔点值，一般认为聚乙烯的Tm，∞ 为145℃。



图6.33　结晶高聚物熔融过程质量体积（V）-温度（T）曲线（a）与低分子（b）的比较 图6.34　聚己二酸癸二酯的质量体积-温度曲线

表6.9　聚乙烯晶片厚度与熔点数据





第7章　二元系相图和合金的凝固与制备原理


在实际工业中，广泛使用的不是前述的单组元材料，而是由二组元及多组元组成的多元系材料。多组元的加入，使材料的凝固过程和凝固产物趋于复杂，这为材料性能的多变性及其选择提供了契机。在多元系中，二元系是最基本的，也是目前研究最充分的体系。二元系相图是研究二元体系在热力学平衡条件下，相与温度、成分之间关系的有力工具，它已在金属、陶瓷，以及高分子材料中得到广泛的应用。由于金属合金熔液黏度小、易流动，因此常可直接凝固成所需的零部件，或者把合金熔液浇注成锭子，然后热压开坯，再通过热加工或冷加工等工序制成产品。而陶瓷熔液黏度高、流动性差，所以陶瓷产品较少是由熔液直接凝固而成的，通常由粉末烧结制得。高分子合金可通过物理（机械）或化学共混制得，由熔融（液）状态直接成型或挤压成型。

本章将简单描述二元相图的表示和测定方法，复习相图热力学的基本要点，着重对不同类型的相图特点及其相应的组织进行分析，也涉及合金铸件的组织与缺陷，最后对高分子合金进行简单介绍。





7.1　相图的表示和测定方法
