Repository: soyincrea/testdocs

File: 材料科学基础（第三版） (胡赓祥  蔡珣  戎咏华) (Z-Library).txt (part 6 of 9)
图书在版编目（CIP）数据
二元系比单元系多一个组元，它有成分的变化，若同时考虑成分、温度和压力，则二元相图必为三维立体相图。鉴于三坐标立体图的复杂性，并在研究中体系处于一个大气压的状态下，因此，二元相图仅考虑体系在成分和温度两个变量下的热力学平衡状态。二元相图的横坐标表示成分，纵坐标表示温度。如果体系由A，B两组元组成，横坐标一端为组元A，而另一端表示组元B，那么体系中任意两组元不同配比的成分均可在横坐标上找到相应的点。

二元相图中的成分按现在国家标准有两种表示方法：质量分数（w）和摩尔分数（x）。若A，B组元为单质，两者换算如下：



式中，wA ，wB 分别为A，B组元的质量分数；ArA ，ArB 分别为组元A，B的相对原子质量；xA ，xB 分别为组元A，B的摩尔分数，并且wA +wB =1（或100%），xA +xB =1（或100%）。

若二元相图中的组元A和B为化合物，则以组元A（或B）化合物的相对分子质量MrA （或MrB ）取代（7.2）式中组元A（或B）的相对原子质量ArA （或ArB ），以组元A（或B）化合物的分子质量分数来表示（7.2）式中对应组元的原子质量分数，可得到化合物的摩尔分数表达式。这种摩尔分数表达方式在陶瓷二元相图和高分子二元相图中较普遍使用。

本教材中二元相图的成分，若未给出具体的说明，均以质量分数示之。

二元相图是根据各种成分材料的临界点绘制的，临界点表示物质结构状态发生本质变化的相变点。测定材料临界点有动态法和静态法两种方法，如前者有热分析法、膨胀法、电阻法等；后者有金相法、X射线结构分析等。相图的精确测定必须由多种方法配合使用。下面介绍用热分析法测量临界点来绘制二元相图的过程。

现以Cu-Ni二元合金为例。先配制一系列含Ni量不同的Cu-Ni合金，测出它们从液态到室温的冷却曲线，得到各临界点。图7.1（a）给出纯铜，w（Ni）为30%，50%，70%的Cu-Ni合金及纯Ni的冷却曲线。由图可见，纯组元Cu和Ni的冷却曲线相似，都有一个水平台，表示其凝固在恒温下进行，凝固温度分别为1083℃和1452℃。其他3条二元合金曲线不出现水平台，而为二次转折，温度较高的转折点（临界点）表示凝固的开始温度，而温度较低的转折点对应凝固的终结温度。这说明3个合金的凝固与纯金属不同，是在一定温度范围内进行的。将这些与临界点对应的温度和成分分别标在二元相图的纵坐标和横坐标上，每个临界点在二元相图中对应一个点，再将凝固的开始温度点和终结温度点分别连接起来，就得到图7.1（b）所示的Cu-Ni二元相图。由凝固开始温度连接起来的相界线称为液相线，由凝固终结温度连接起来的相界线称为固相线。为了精确测定相变的临界点，用热分析法测定时必须非常缓慢冷却，以达到热力学的平衡条件，一般控制在每分钟0.5~0.15℃之内。

图7.1　用热分析法建立Cu-Ni相图



（a）冷却曲线　（b）相图

相图中由相界线划分出来的区域称为相区，表明在此范围内存在的平衡相类型和数目。在二元相图中有单相区和两相区。根据相律可知，在单相区内，f=2-1+1=2，说明合金在此相区范围内，可独立改变温度和成分而保持原状态。若在两相区内，f=1，这说明温度和成分中只有一个独立变量，即在此相区内任意改变温度，则成分随之而变，不能独立变化；反之亦然。若在合金中有三相共存，则f=0，说明此时三个平衡相的成分和温度都固定不变，属恒温转变，故在相图上表示为水平线，这称为三相平衡水平线，如陶瓷材料中Al2 O3 -ZrO2 二元相图中的水平线（见图7.2），它表示了w（ZrO2 ）=42.6%的液相在1710°C同时结晶出Al2 O3 固相和ZrO2 固相，三相在此温度共存。由相律可知，二元系最多只能三相共存。

图7.2　Al2 O3 -ZrO2 系相图





7.2　相图热力学的基本要点


相图通常是通过大量的实验测定后绘制出来的，但由于各种原因，可能使相图中的某些相区难以测定，或者使相图的测定存在误差。为此，需要应用相图热力学知识来计算相图，计算机的问世使这方面的工作得到长足的发展，但相图的热力学计算不是本节的学习目的。本节的主要目的是应用相图的热力学的基本原理来分析相图。在材料热力学课程中已详细地学习了相图热力学的基本知识，本节将对此进行扼要的小结，以作本章相关内容的提示。





7.2.1　固溶体的自由能-成分曲线


利用固溶体的准化学模型可以计算固溶体的自由能。固溶体准化学模型只考虑最近邻原子间的键能，因此对混合焓ΔHm 作近似处理。若假定固溶体的溶剂原子和溶质原子半径相同，两者的晶体结构也相同，而且无限互溶，由此可得组元混合前后的体积不变，即混合后的体积变化ΔVm =0。除此以外，准化学模型只考虑两种组元不同排列方式产生的混合熵，而不考虑温度引起的振动熵。由此可得固溶体的自由能



式中，xA 和xB 分别表示A，B组元的摩尔分数；分别表示A，B组元在T（K）温度时的摩尔自由能；R是气体常数；而Ω为相互作用参数，其表达式为：



式中，NA 为阿伏加德罗常数；z为配位数；eAA ，eBB 和eAB 分别为A-A，B-B，A-B对组元的结合能。

由（7.3）式可知，固溶体的自由能G是G°，ΔHm 和-TΔSm 三项的综合结果，是成分（摩尔分数x）的函数，因此可按三种不同的Ω情况，分别作出任意给定温度下的固溶体自由能-成分曲线，如图7.3所示。

图7.3（a）是Ω＜0的情况。在整个成分范围内，曲线为U形，只有一个最小值，其曲率均为正值。

图7.3（b）是Ω=0的情况，曲线也是U形的。

图7.3（c）是Ω＞0的情况。自由能-成分曲线有两个最小值，即E和F。在拐点和r之间的成分内，曲率，故曲线为∩形；在E和F之间成分范围内的体系，都分解成两个成分不同的固溶体，即固溶体有一定的溶混间隙。关于这一点将在7.3.4节中给予分析。

图7.3　固溶体的自由能-成分曲线示意图



（a）Ω＜0　（b）Ω=0　（c）Ω＞0

相互作用参数的不同，导致自由能-成分曲线的差异，其物理意义为：

当Ω＜0，由（7.4）式可知，即eAB ＜（eAA +eBB ）/2时，A-B对的能量低于A-A和B-B对的平均能量，所以固溶体的A，B组元互相吸引，形成短程有序分布，在极端情况下会形成长程有序，此时ΔHm ＜0。

当Ω=0，即eAB =（eAA +eBB ）/2时，A-B对的能量等于A-A和B-B对的平均能量，组元的配置是随机的，这种固溶体称为理想固溶体，此时ΔHm =0。

当Ω＞0，即eAB ＞（eAA +eBB ）/2时，A-B对的能量高于A-A和B-B对的平均能量，意味着A-B对结合不稳定，A，B组元倾向于分别聚集起来，形成偏聚状态，此时ΔHm ＞0。





7.2.2　多相平衡的公切线原理


在任意一相的吉布斯自由能-成分曲线上每一点的切线，其两端分别与纵坐标相截，与A组元的截距表示A组元在固溶体成分为切点成分时的化学势μA ；而与B组元的截距表示B组元在固溶体成分为切点成分时的化学势μB 。在二元系中，当两相（例如为固相α和固相β）平衡时，热力学条件为，即两组元分别在两相中的化学势相等，因此，两相平衡时的成分由两相自由能-成分曲线的公切线所确定，如图7.4所示。

图7.4　两相平衡的自由能曲线



由图可知，



式中，，根据上述相平衡条件，可得两者切线斜率相等。对于二元系，在特定温度下可出现三相平衡，如出现α，β和γ三相平衡，其热力学条件为，根据上述分析可知，三相的切线斜率相等，即为它们的公切线，其切点所示的成分分别表示α，β，γ三相平衡时的成分，切线与A，B组元轴相交的截距就是A，B组元在该条件下的化学势，如图7.5所示。

图7.5　二元系中三相平衡时的自由能-成分曲线





7.2.3　混合物的自由能和杠杆法则


设由A，B两组元所形成的α和β两相，它们物质的量和摩尔吉布斯自由能分别为n1 摩尔，n2 摩尔和Gm1 ，Gm2 。又设α和β两相中含B组元的摩尔分数分别为x1 和x2 ，则混合物中B组元的摩尔分数

，

而混合物的摩尔吉布斯自由能

，

由上两式可得



上式表明，混合物的摩尔吉布斯自由能Gm 应和两组成相α和β的摩尔吉布斯自由能Gm1 和Gm2 在同一直线上，并且x位于x1 和x2 之间。该直线即为α相和β相平衡时的共切线，如图7.6所示。

图7.6　混合物的自由能



当二元系的成分x≤x1 时，α固溶体的摩尔吉布斯自由能低于β固溶体，故α相为稳定相，即体系处于单相α状态；当x≥x2 时，β相的摩尔吉布斯自由能低于α相，则体系处于单相β状态；当x1 ＜x＜x2 时，共切线上表示混合物的摩尔吉布斯自由能低于α相或β相的摩尔吉布斯自由能，故α和β两相混合（共存）时体系能量最低。两平衡相共存时，多相的成分是切点所对应的成分x1 和x2 ，即固定不变。此时，可导出：



（7.7）式称为杠杆法则，在α和β两相共存时，可用杠杆法则求出两相的相对量，α相的相对量为，β相的相对量为，两相的相对量随体系的成分x而变。





7.2.4　从自由能-成分曲线推测相图


根据公切线原理可求出体系在某一温度下平衡相的成分。因此，根据二元系的不同温度下的自由能-成分曲线可画出二元系相图。图7.7表示由T1 ，T2 ，T3 ，T4 及T5 温度下液相（L）和固相（S）的自由能-成分曲线求得的A，B两组元完全互溶相图。图7.8表示了由上述5个不同温度下L，α和β相的自由能-成分曲线求得的A，B两组元形成共晶系相图。图7.9、图7.10和图7.11分别示出包晶相图、溶混间隙相图和形成化合物相图与自由能-成分曲线的关系。

图7.7　由一系列自由能曲线求得的两组元互相完全溶解相图



图7.8　由一系列自由能曲线求得的两组元组成共晶系相图



图7.9　包晶相图与自由能的关系



图7.10　溶混间隙相图与自由能的关系



（图中：（a）~（e）表示吉布斯自由能系列曲线。这些曲线与（f）所示的相图相对应。）

（a）T=T1 　（b）T=T2 　（c）T=T3 　（d）T=T4 　（e）T=T5 　（f）相图

图7.11　形成化合物的相图与自由能的关系





7.2.5　二元相图的几何规律


根据热力学的基本原理，可导出相图应遵循的一些几何规律，由此能帮助我们理解相图的构成，并判断所测定的相图可能出现的错误。

（1）相图中所有的线条都代表发生相转变的温度和平衡相的成分，所以相界线是相平衡的体现，平衡相成分必须沿着相界线随温度而变化。

（2）两个单相区之间必定有一个由该两相组成的两相区把它们分开，而不能以一条线接界。两个两相区必须以单相区或三相水平线隔开。也就是说，在二元相图中，相邻相区的相数差为1（点接触情况除外），这个规则称为相区接触法则。

（3）二元相图中的三相平衡必为一条水平线，它表示恒温反应。在这条水平线上存在三个表示平衡相的成分点，其中两点应在水平线的两端，另一点在端点之间。水平线的上下方分别与三个两相区相接。

（4）当两相区与单相区的分界线与三相等温线相交，则分界线的延长线应进入另一两相区内，而不会进入单相区内。





7.3　二元相图分析


本节以匀晶、共晶和包晶3种基本相图为主要研究对象，深入讨论二元系的凝固过程及得到的组织，使我们对二元系在平衡凝固和非平衡凝固下的成分与组织的关系有较系统的认识。除此以外，对二元相图中的溶混间隙和相应的调幅分解进行了分析。最后，对其他二元系相图作介绍，并对二元相图的分析方法进行小结。





7.3.1　匀晶相图和固溶体凝固


1. 匀晶相图

由液相结晶出单相固溶体的过程称为匀晶转变，绝大多数的二元相图都包括匀晶转变部分。有些二元合金，如Cu-Ni，Au-Ag，Au-Pt等只发生匀晶转变；有些二元陶瓷如NiO-CoO，CoO-MgO，NiO-MgO等也只发生匀晶转变。在两个金属组元之间形成合金时，要能无限互溶必须服从以下条件：两者的晶体结构相同，原子尺寸相近，尺寸差小于15%。另外，两者有相同的原子价和相似的电负性。这一适用于合金固溶体的规则，也基本适用于以离子晶体化合物为组元的固溶体形成，只是上述规则中以离子半径替代了原子半径。例如，NiO和MgO之间能无限互溶，正是因为两者的晶体结构都是NaCl型的，Ni2+ 和Mg2+ 的离子半径分别为0.069nm和0.066nm，十分接近，两者的原子价又相同。而CaO和MgO之间不能无限互溶，虽然两者晶体结构和原子价均相同，但Ca2+ 的离子半径太大，为0.099nm。Cu-Ni和NiO-MgO二元匀晶相图分别示于图7.12和图7.13中。



图7.12　Cu-Ni相图 图7.13　NiO-MgO相图

匀晶相图还可有其他形式，如Au-Cu，Fe-Co等在相图上具有极小点，而在Pb-Tl等相图上具有极大点，两种类型相图分别如图7.14（a）和（b）所示。对应于极大点和极小点的合金，由于液、固两相的成分相同，此时用来确定体系状态的变量数应去掉一个，于是自由度f=c-p+1=1-2+1=0，即恒温转变。

图7.14　具有极小点与极大点的相图



（a）具有极小点　（b）具有极大点

2. 固溶体的平衡凝固

平衡凝固是指凝固过程中的每个阶段都能达到平衡，即在相变过程中有充分的时间进行组元间的扩散，以达到平衡相的成分，现以w（Ni）为30%的Cu-Ni合金（见图7.12）为例来描述平衡凝固过程。

液态合金自高温A点冷却，当冷却到与液相线相交的B点（t1 =1245℃）后开始结晶，固相的成分可由联结线（tie line）BC与固相线的交点C标出，此时含Ni量约为41%。由此表明，成分为B的液相和成分为C的固相在此温度形成两相平衡。为了在液相内形成结晶核心，需要作表面功，同时在合金系中形成晶核的成分与原合金的成分不同，存在一定的自由能差，所以需要有一定的过冷度。因此，合金需略低于t1 温度时才产生固相的形核和长大过程，此时结晶出来的固溶体成分接近于C。随温度继续降低，固相成分沿固相线变化，液相成分沿液相线变化。当冷却到t2 温度（1220℃）时，由联结线EF（水平线）与液、固相线相交点可知，液相线成分为E，w（Ni）约为24%，而固相线成分为F，w（Ni）约为36%。由杠杆法则可算出，此时液、固两相的相对量各为50%。当冷却到t3 温度（1210℃）时，固溶体的成分即为原合金成分（w（Ni）为30%），它和最后一滴液体（成分为G）形成平衡。当温度略低于t3 温度时，这最后一滴液体也结晶成固溶体。合金凝固完毕后，得到的是单相均匀固溶体。该合金整个凝固过程中的组织变化示于图7.15中。

图7.15　Cu-Ni固溶体平衡凝固时组织变化示意图



固溶体的凝固过程与纯金属一样，也包括形核与长大两个阶段，但由于合金中存在第二组元，使其凝固过程较纯金属复杂。例如，合金结晶出的固相成分与液态合金不同，所以形核时除需要能量起伏外还需要一定的成分起伏。另外，固溶体的凝固在一个温度区间内进行，这时液、固两相的成分随温度下降不断地发生变化，因此，这种凝固过程必然依赖两组元原子的扩散。需要着重指出的是，在每一温度下，平衡凝固实质上包括三个过程：① 液相内的扩散过程。② 固相的继续长大。③ 固相内的扩散过程。

现以上述合金从t1 至t2 温度的平衡凝固为例，由图7.16具体描述之。图中L和S分别表示液相和固相，而wL 和wS 分别表示在相界面上液、固两相的成分，这瞬时建立起来的平衡成分是由t2 温度时液、固相线对应成分所决定的。z表示与初始凝固端的距离。液相中结晶出固相后，固相周围液相的含Ni量就会降低至wL ，而远离这部分固相的液相仍保持原来的成分。液相中由于存在浓度梯度就会引起组元的扩散，在扩散的同时，固相继续长大，这两个过程一直进行到所有液相的成分w（Ni）=24%为止；同理，在固相中也存在浓度梯度，在上述过程中也要引起扩散，只是在固相内原子扩散速率较液相内慢得多，要使固相成分均为wS ，需要较长的时间。

图7.16　平衡凝固的三个过程



在凝固时，每一个晶核形成一颗晶粒，由于在每一温度下扩散充分进行，晶粒内的成分是均匀一致的，因此，平衡凝固得到的固溶体显微组织和纯金属相同，除了晶界外，晶粒之间和晶粒内部的成分却是相同的。

3. 固溶体的非平衡凝固

固溶体的凝固依赖组元的扩散，要达到平衡凝固，必须有足够的时间使扩散充分进行。但在工业生产中，合金溶液浇涛后的冷却速度较快，在每一温度下不能保持足够的扩散时间，使凝固过程偏离了平衡条件，这称为非平衡凝固。

在非平衡凝固中，液、固两相的成分将偏离平衡相图中的液相线和固相线。由于固相内组元扩散较液相内组元扩散慢得多，故偏离固相线的程度就大得多，这成为非平衡凝固过程中的主要矛盾。图7.17（a）是非平衡凝固时液、固两相成分变化的示意图。合金I在t1 温度时首先结晶出成分为α1 的固相，因其含铜量远低于合金的原始成分，故与之相邻的液相含铜量势必升高至L1 。随后冷却到t2 温度，固相的平衡成分应为α2 ，液相成分则改变至L2 。但由于冷却较快，液相和固相，尤其是固相中的扩散不充分，其内部成分仍低于α2 ，甚至保留为α1 ，从而出现成分不匀现象。此时，整个结晶固体的平均成分α′2 应在α1 和α2 之间，而整个液体的平均成分L′2 应在L1 和L2 之间。再继续冷却到t3 温度，结晶后的固体平衡成分应变为α3 ，液相成分变为L3 ，同样因扩散不充分而达不到平衡凝固成分，固相的实际成分为α1 ，α2 和α3 的平均值α′3 ；液相的实际成分则是L1 ，L2 和L3 的平均值L′3 。合金冷却到t4 温度才凝固结束。此时固相的平均成分从α′3 变到α′4 ，即原合金的成分。若把每一温度下的固相和液相的平均成分点连接起来，则分别得到图7.17（a）中的虚线α1 α′2 α′3 α′4 和L1 L′2 L′3 L′4 ，它们分别称为固相平均成分线和液相平均成分线。液、固两相的成分及组织变化如图7.17（b）所示。



图7.17　固溶体在非平衡凝固时液、固两相的成分变化及组织变化示意图

从上述对非平衡凝固过程的分析得到如下几点结论：

（1）固相平均成分线和液相平均成分线与固相线和液相线不同，它们和冷却速度有关，冷却速度越快，它们偏离固、液相线越严重；反之，冷却速度越慢，它们越接近固、液相线，表明冷却速度越接近平衡冷却条件。

（2）先结晶部分总是富高熔点组元（Ni），后结晶的部分是富低熔点组元（Cu）。

（3）非平衡凝固总是导致凝固终结温度低于平衡凝固时的终结温度。

固溶体通常以树枝状生长方式结晶，非平衡凝固导致先结晶的枝干和后结晶的枝间的成分不同，故称为枝晶偏析。由于一个树枝晶是由一个核心结晶而成的，故枝晶偏析属于晶内偏析。图7.18是Cu-Ni合金的铸态组织，树枝晶形貌的显示是由于枝干和枝间的成分差异引起浸蚀后颜色的深浅不同所致。如用电子探针测定，可以得出枝干是富镍的（不易浸蚀而呈白色）；分枝之间是富铜的（易受浸蚀而呈黑色）。固溶体在非平衡凝固条件下产生上述的枝晶偏析是一种普遍现象。

图7.18　Cu-Ni合金的铸态组织（树枝晶）



枝晶偏析是非平衡凝固的产物，在热力学上是不稳定的，通过“均匀化退火”或称“扩散退火”，即在固相线以下较高的温度（要确保不能出现液相，否则会使合金“过烧”）经过长时间的保温使原子扩散充分，使之转变为平衡组织。图7.19是经扩散退火后的Cu-Ni合金的显微组织，树枝状形态已消失，由电子探针微区分析的结果也证实了枝晶偏析已消除。

图7.19　经扩散退火后的Cu-Ni合金的显微组织





7.3.2　共晶相图及其合金凝固


1. 共晶相图

组成共晶相图的两组元，在液态可无限互溶，而固态只能部分互溶，甚至完全不溶。两组元的混合使合金的熔点比各组元低，因此，液相线从两端纯组元向中间凹下，两条液相线的交点所对应的温度称为共晶温度。在该温度下，液相通过共晶凝固同时结晶出两个固相，这样两相的混合物称为共晶组织或共晶体。

图7.20所示的Pb-Sn相图是一个典型的二元共晶相图。具有该类相图的合金还有Al-Si，Pb-Sb，Pb-Sn，Ag-Cu等。共晶合金在铸造工业中是非常重要的，其原因在于它有一些特殊的性质：①比纯组元熔点低，简化了熔化和铸造的操作；②共晶合金比纯金属有更好的流动性，其在凝固之中防止阻碍液体流动的枝晶形成，从而改善了铸造性能；③恒温转变（无凝固温度范围）减少了铸造缺陷，如偏聚和缩孔；④共晶凝固可获得多种形态的显微组织，尤其是规则排列的层状或杆状共晶组织，可能成为优异性能的原位复合材料（in-situ composite）。

图7.20　Pb-Sn相图



在图7.20中，Pb的熔点（tA ）是327.5℃，Sn的熔点（tB ）是231.9℃。两条液相线交于E点，该共晶温度为183℃。图中α是Sn溶于以Pb为基的固溶体，β是Pb溶于以Sn为基的固溶体。液相线tA E和tB E分别表示α相和β相结晶的开始温度，而tA M和tB N分别表示α相和β相结晶的终结温度。MEN水平线表示L，α，β三相共存的温度和各相的成分，该水平线称为共晶线。共晶线显示出成分为E的液相LE 在该温度将同时结晶出成分为M的固相αM 和成分为N的固相βN ，（αM +βN ）两相混合组织称为共晶组织，该共晶反应可写成：

LE →αM +βN

根据相律，在二元系中，三相共存时，自由度为零，共晶转变是恒温转变，故是一条水平线。图中MF和NG线分别为α固溶体和β固溶体的饱和溶解度曲线，它们分别表示α和β固溶体的溶解度随温度降低而减小的变化。

在图7.20中，相平衡线把相图划分为3个单相区：L，α，β；3个两相区：L+α，L+β，α+β；而L相区在共晶线上部的中间，α相区和β相区分别位于共晶线的两端。

2. 共晶合金的平衡凝固及其组织

现以Pb-Sn合金为例，分别讨论各种典型成分合金的平衡凝固及其显微组织。

a. w（Sn）＜19%的合金 　由图7.20可见，当w（Sn）=10%的Pb-Sn的合金由液相缓冷至t1 （图中标为1）温度时，从液相中开始结晶出α固溶体。随着温度的降低，初生α固溶体的量随之增多，液相量减少，液相和固相的成分分别沿tA E液相线和tA M固相线变化。当冷却到t2 温度时，合金凝固结束，全部转变为单相α固溶体。这一结晶过程与匀晶相图中的平衡转变相同。在t2 至t3 温度之间，α固溶体不发生任何变化。当温度冷却到t3 以下时，Sn在α固溶体中呈过饱和状态，因此，多余的Sn以β固溶体的形式从α固溶体中析出，称为次生β固溶体，用βⅡ 表示，以区别于从液相中直接结晶出的初生β固溶体。次生β固溶体通常优先沿初生α相的晶界或晶内的缺陷处析出。随着温度的继续降低，βⅡ 不断增多，而α和βⅡ 相的平衡成分将分别沿MF和NG溶解度曲线变化。正如前已指出，两相区内的相对量，例如L+α两相区中L和α的相对量，α+β两相区中的α和β的相对量，均可由杠杆法则确定。

图7.21为w（Sn）=10%的Pb-Sn合金平衡凝固过程示意图。所有成分位于M和F点之间的合金，平衡凝固过程却与上述合金相似，凝固至室温后的平衡组织均为α+βⅡ ，只是两相的相对量不同而已。而成分位于N和G点之间的合金，平衡凝固过程与上述合金基本相似，但凝固后的平衡组织为β+αⅡ 。

图7.21　w（Sn）=10%的Pb-Sn合金平衡凝固示意图



b. 共晶合金 　w（Sn）=61.9%的合金为共晶合金（见图7.20）。该合金从液态缓冷至183℃时，液相LE 同时结晶出α和β两种固溶体，这一过程在恒温下进行，直至凝固结束。此时结晶出的共晶体中的α和β相的相对量可用杠杆法则计算，在共晶线下方两相区（α+β）中画联结线，其长度可近似为MN，则有



继续冷却时，共晶体中α相和β相将各自沿MF和NG溶解度曲线变化而改变其固溶度，从α和β中分别析出βⅡ 和αⅡ 。由于共晶体中析出的次生相常与共晶体中同类相结合在一起，所以在显微镜下难以分别出来。图7.22显示出该共晶合金呈片层交替分布的室温组织（经φ（HNO3 ）为4%硝酸酒精浸蚀），黑色为α相，白色为β相。该合金的平衡凝固过程示于图7.23中。

图7.22　Pb-Sn共晶组织　250×



图7.23　Pb-Sn共晶合金平衡凝固过程示意图



c. 亚共晶合金 　在图7.20中，成分位于M，E两点之间的合金称为亚共晶合金，因为它的成分低于共晶成分而只有部分液相可结晶成共晶体。现以w（Sn）=50%的Pb-Sn合金为例，分析其平衡凝固过程（见图7.24）。

图7.24　亚共晶合金的平衡凝固示意图



该合金缓冷至t1 和t2 温度之间时，初生α相以匀晶转变方式不断地从液相中析出，随着温度的下降，α相的成分沿tA M固相线变化，而液相的成分沿tA E液相线变化。当温度降至t2 温度时，剩余的液相成分到达E点，此时发生共晶转变，形成共晶体。共晶转变结束后，此时合金的平衡组织为初生α固溶体和共晶体（α+β）组成，可简写成α+（α+β）。初生相α（或称先共晶体α）和共晶体（α+β）具有不同的显微形态而成为不同的组织。两种组织相对含量，也称组织组成体相对量，也可用杠杆法则计算，即在共晶线上方两相区（L+α）中画联结线，其长度可近似为ME，则用质量分数表示两种组织的相对含量：



上述的计算表明，w（Sn）=50%的Pb-Sn合金在共晶反应结束后，初生相α占28%，共晶体（α+β）占72%。上述两种组织是由α相和β相组成的，故称两者为组成相。在共晶反应结束后，组成相α和β的相对量分别为：



注意：上式计算中的α组成相包括初生相α和共晶体中的α相。由上述计算可知，不同成分的亚共晶合金，经共晶转变后的组织均为α+（α+β）。但随成分的不同，具有两种组织的相对量不同，越接近共晶成分E的亚共晶合金，共晶体越多，反之，成分越接近α相成分M点，则初生α相越多。上述分析强调了运用杠杆法则计算组织组成体相对量和组成相的相对量的方法，关键在于联结线所应画的位置。组织不仅反映相的结构差异，而且反映相的形态不同。

在t2 温度以下，合金继续冷却时，由于固溶体溶解度随之减小，βⅡ 将从初生相α和共晶体中的α相内析出，而αⅡ 从共晶体中的β相中析出，直至室温，此时室温组织应为：α初 +（α+β）+αⅡ +βⅡ ，但由于αⅡ 和βⅡ 析出量不多，除了在初生相α固溶体中可能看到βⅡ 外，共晶组织的特征保持不变，故室温组织通常可写为α初 +（α+β）+βⅡ ，甚至可写为α初 +（α+β）。

图7.25是Pb-Sn亚共晶合金经φ（HNO3 ）为4%硝酸酒精浸蚀后显示的室温组织，暗黑色树枝状晶为初生相α固溶体，其中的白点为βⅡ ，而黑白相间者为（α+β）共晶体。

图7.25　Pb-Sn亚共晶组织　200×



d. 过共晶合金 　成分位于E，N两点之间的合金称为过共晶合金。其平衡凝固过程及平衡组织与亚共晶合金相似，只是初生相为β固溶体而不是α固溶体。室温时的组织为β初 +（α+β），见图7.26。



图7.26　过共晶Pb-Sn合金的显微组织β初晶呈一个一个椭圆形分布在合金组织中，黑色物为Pb-Sn共晶　200×

根据对上述不同成分合金的组织分析表明，尽管不同成分的合金具有不同的显微组织，但在室温下，F-G范围内的合金组织均由α和β两个基本相构成。所以，两相合金的显微组织实际上是通过组成相的不同形态，以及其数量、大小和分布等形式体现出来的，由此得到不同性能的合金。

3. 共晶合金的非平衡凝固

a. 伪共晶 　在平衡凝固条件下，只有共晶成分的合金才能得到全部的共晶组织。然而在非平衡凝固条件下，某些亚共晶或过共晶成分的合金也能得全部的共晶组织，这种由非共晶成分的合金所得到的共晶组织称为伪共晶。

对于具有共晶转变的合金，当合金熔液过冷到两条液相线的延长线所包围的影线区（见图7.27）时，就可得到共晶组织，而在影线区外，则是共晶体加树枝晶的显微组织，影线区称为伪共晶区或配对区。随着过冷度的增加，伪共晶区也扩大。

伪共晶区在相图中的配置对于不同合金可能有很大的差别。若当合金中两组元熔点相近时，伪共晶区一般呈图7.27中的对称分布；若合金中两组元熔点相差很大时，则伪共晶区将偏向高熔点组元一侧，如图7.28所示的Al-Si合金的伪共晶区那样。一般认为其原因是，由于共晶中两组成相的成分与液态合金不同，它们的形核和生长都需要两组元的扩散，而以低熔点为基的组成相与液态合金成分差别较小，则通过扩散而能达到该组成相的成分就较容易，其结晶速度较大，所以，在共晶点偏于低熔点相时，为了满足两组成相形成对扩散的要求，伪共晶区的位置必须偏向高熔点相一侧。

知道伪共晶区在相图中的位置和大小，对于正确解释合金非平衡组织的形成是极其重要的。伪共晶区在相图中的配置通常是通过实验测定的。但定性知道伪共晶区在相图分布的规律，就可能解释用平衡相图方法无法解释的异常现象。例如在Al-Si合金中，共晶成分的Al-Si合金在快冷条件下得到的组织不是共晶组织，而是亚共晶组织；而过共晶成分的合金则可能得到共晶组织或亚共晶组织，这种异常现象通过图7.28所示的伪共晶区的配置就不难解释了。



图7.27　共晶系合金的不平衡凝固 图7.28　Al-Si合金的伪共晶区

图7.29　w（Cu）为4%的Al-Cu合金的离异共晶组织　300×



b. 非平衡共晶组织 　某些合金在平衡凝固条件下获得单相固溶体，在快冷时可能出现少量的非平衡共晶体，如图7.27中a点以左或c点以右的合金。图中合金Ⅱ在非平衡凝固条件下，固溶体呈枝晶偏析，其平均浓度将偏离相图中固相线所示的成分。图7.27中虚线表示快冷时的固相平均成分线。该合金冷却到固相线时还未结晶完毕，仍剩下少量液体。待其继续冷却到共晶温度时，剩余液相的成分达到共晶成分而发生共晶转变，由此产生的非平衡共晶组织分布在α相晶界和枝晶间，这些均是最后凝固处。非平衡共晶组织的出现将严重影响材料的性能，应该消除之。这种非平衡共晶组织在热力学上是不稳定的，可在稍低于共晶温度下进行扩散退火，来消除非平衡共晶组织和固溶体的枝晶偏析，得到均匀单相α固溶体组织。由于非平衡共晶体数量较少，通常共晶体中的α相依附于初生α相生长，将共晶体中另一相β推到最后凝固的晶界处，从而使共晶体两组成相间的组织特征消失，这种两相分离的共晶体称为离异共晶。例如，w（Cu）=4%的Al-Cu合金，在铸造状态下，非平衡共晶体中的α固溶体有可能依附在初生相α上生长，剩下共晶体中的另一相CuAl2 则分布在晶界或枝晶间而得到离异共晶，如图7.29所示。

应当指出，离异共晶可通过非平衡凝固得到，也可能在平衡凝固条件下获得。例如，靠近固溶度极限的亚共晶或过共晶合金，如图7.27中a点右边附近或c点左边附近的合金，它们的特点是初生相很多，共晶量很少，因而可能出现离异共晶。





7.3.3　包晶相图及其合金凝固


1. 包晶相图

组成包晶相图的两组元，在液态可无限互溶，而在固态只能部分互溶。在二元相图中，包晶转变就是已结晶的固相与剩余液相反应形成另一固相的恒温转变。具有包晶转变的二元合金有Fe-C，Cu-Zn，Ag-Sn，Ag-Pt等。

图7.30所示的Pt-Ag相图是具有包晶转变相图中的典型代表。图中ACB是液相线，AD，PB是固相线，DE是Ag在Pt为基的α固溶体的溶解度曲线，PF是Pt在Ag为基的β固溶体的溶解度曲线。水平线DPC是包晶转变线，成分在DC范围内的合金在该温度都将发生包晶转变：

LC +αD →βP

包晶反应是恒温转变，图中P点称为包晶点。

图7.30　Pt-Ag合金相图



2. 包晶合金的凝固及其平衡组织

a. w（Ag）为42.4%的Pt-Ag合金（合金Ⅰ） 　由图7.30可知，合金自高温液态冷至t1 温度时与液相线相交，开始结晶出初生相α。在继续冷却的过程中，α固相量逐渐增多，液相量不断减少，α相和液相的成分分别沿固相线AD和液相线AC变化。当温度降至包晶反应温度1186℃时，合金中初生相α的成分达到D点，液相成分达到C点。在开始进行包晶反应时的两相的相对量可由杠杆法则求出：



式中，w（L）和w（α）分别表示液相和固相在包晶反应时的质量分数。包晶转变结束后，液相和α相反应正好全部转变为β固溶体。

随着温度继续下降，由于Pt在β相中的溶解度随温度降低而沿PF线减小，因此将不断从β固溶体中析出αⅡ 。于是该合金的室温平衡组织为β+αⅡ ，凝固过程如图7.31所示。

图7.31　合金Ⅱ的平衡凝固示意图



图7.32　包晶反应时原子迁移示意图



在大多数情况下，由包晶反应所形成的β相倾向于依附初生相α的表面形核，以降低形核功，并消耗液相和α相而生长。当α相被新生的β相包围以后，α相就不能直接与液相L接触。由图7.30可知，液相中的Ag含量较β相高，而β相的Ag含量又比α相高，因此，液相中Ag原子不断通过β相向α相扩散，而α相的Pt原子以反方向通过β相向液相中扩散，这一过程示于图7.32中。这样，β相同时向液相和α相方向生长，直至把液相和α相全部吞食为止。由于β相是在包围初生相α，并使之与液相隔开的形式下生长的，故称之为包晶反应。

也有少数情况，比如α-β间表面能很大，或过冷度较大，β相可能不依赖初生相α形核，而是在液相L中直接形核，并在生长过程中L，α，β三者始终互相接触，以至通过L和α的直接反应来生成β相。显然，这种方式的包晶反应速度比上述方式的包晶反应速度快得多。

b. 42.4%＜w（Ag）＜66.3%的Pt-Ag（合金Ⅱ） 　合金Ⅱ缓冷至包晶转变前的结晶过程与上述包晶成分合金相同，由于合金Ⅱ中的液相的相对量大于包晶转变所需的相对量，所以包晶转变后，剩余的液相在继续冷却过程中，将按匀晶转变方式继续结晶出β相，其成分沿CB液相线变化，而β相的成分沿PB线变化，直至t3 温度全部凝固结束，β相成分为原合金成分。在t3 至t4 温度之间，单相β无任何变化。在t4 温度以下，随着温度下降，将从β相中不断地析出αⅡ 。因此，该合金的室温平衡组织为β+αⅡ 。图7.33显示出该合金Ⅱ的平衡凝固过程。

图7.33　合金Ⅱ的平衡凝固示意图



c. 10.5%＜w（Ag）＜42.4%的Pt-Ag合金（合金Ⅲ） 　合金Ⅲ在包晶反应前的结晶情况与上述情况相似。包晶转变前合金中α相的相对量大于包晶反应所需的量，所以在包晶反应后，除了新形成的β相外，还有剩余的α相存在。包晶温度以下，β相中将析出αⅡ ，而α相中析出βⅡ ，因此该合金的室温平衡组织为α+β+αⅡ +βⅡ ，图7.34是合金Ⅲ的平衡凝固示意图。

图7.34　合金Ⅲ的平衡凝固示意图



3. 包晶合金的非平衡凝固

如前所述，包晶转变的产物β相包围着初生相α，使液相与α相隔开，阻止了液相和α相中原子之间直接地相互扩散，而必须通过β相，这就导致了包晶转变的速度往往是极缓慢的，显然，影响包晶转变能否进行完全的主要矛盾是所形成新相β内的扩散速率。

实际生产中的冷速较快，包晶反应所依赖的固体中原子扩散往往不能充分进行，导致包晶反应的不完全性，即在低于包晶温度下，将同时存在参与转变的液相和α相，其中液相在继续冷却过程可能直接结晶出β相或参与其他反应，而α相仍保留在β相的芯部，形成包晶反应的非平衡组织。例如，w（Cu）为35%的Sn-Cu合金冷却到415℃时发生L+ε→η的包晶转变，如图7.35（a）所示，剩余的液相L冷至227℃又发生共晶转变，所以最终的平衡组织为η+（η+Sn）。而实际的非平衡组织（见图7.35（b））却保留相当数量的初生相ε（灰色），包围它的是η相（白色），而外面则是黑色的共晶组织。

图7.35　Cu-Sn合金部分相图（a）及其不平衡组织（b）



图7.36　因快冷而可能发生的包晶反应示意图



另外，某些原来不发生包晶反应的合金，如图7.36中的合金Ⅰ，在快冷条件下，由于初生相α凝固时存在枝晶偏析而使剩余的L和α相发生包晶反应，所以出现了某些平衡状态下不应出现的相。

应该指出，上述包晶反应不完全性主要与新相β包围α相的生长方式有关。因此，当某些合金（如Al-Mn）的包晶相单独在液相中形核和长大时，其包晶转变可迅速完成。包晶反应的不完全性，特别容易在那些包晶转变温度较低或原子扩散速率小的合金中出现。

与非平衡共晶组织一样，包晶转变产生的非平衡组织也可通过扩散退火消除。





7.3.4　溶混间隙相图与调幅分解


在不少的二元合金相图中有溶混间隙（miscibility gap），如Cu-Pb，Cu-Ni，Au-Ni，Cu-Mn和二元陶瓷合金中的NiO-CoO，SiO2 -Al2 O3 等。图7.10（f）中的溶混间隙显示了两种液相不相混溶性。溶混间隙也可出现在某一单相固溶区内，表示该单相固溶区在溶混间隙内将分解为成分不同而结构相同的二相。总之，溶混间隙转变可写成L→L1 +L2 ，或α→α1 +α2 ，后者在转变成二相中，其转变方式可有两种：一种是通常的形核长大方式，需要克服形核能垒；另一种是通过没有形核阶段的不稳定分解，称为调幅分解（spinodal decomposition）。

在相图热力学一节中，已说明了组元相互作用参数Ω的物理意义，其中当Ω＞0，表示A，B组元倾向于分别聚集，形成偏聚状态。在Ω＞0时的自由能-成分曲线中有两个极小值和两个拐点。在两个拐点之间的成分范围内，。根据不同温度下自由能-成分曲线中两个极小值对应的成分，可画出溶混间隙曲线（如图7.10（f）中的实线），而由拐点对应的成分可确定拐点迹线（在相图中一般不画出来）。

从自由能-成分曲线可知，在两个极小值之间为热力学不稳定区，该区域的任一成分的固溶体相都会分解成为两个成分分别对应于两个极小值的相，但是在拐点迹线内和在拐点迹线外的溶混间隙区，分解方式是不同的，前者是自发地分离成为两种成分不同的固相，而后者则须克服新相形成的能垒，先形核然后长大。

对于在溶混间隙中拐点迹线内发生调幅分解的原因，可从经调幅分解前后自由能的变化ΔG来解释。设母相的成分为x，分解的两个相成分为x+Δx及x-Δx，则

ΔG=Gα1 +α2 -Gα 。

对上式用二阶泰勒级数展开，可得



由于上式中（Δx）2 恒为正，所以当，即ΔG为正值。任意小的成分起伏（Δx），都使体系自由能增高，这表明了在拐点迹线以外的溶混间隙区内的母相要分离成成分不同的两相，必须克服新相形成的能垒。但在拐点迹线以内的溶混间隙区，由于，即ΔG＜0，由此表明：在此范围内，任意小的成分起伏Δx都能使体系自由能下降，从而使母相不稳定，进行无热力学能垒的调幅分解，由上坡扩散使成分起伏增大，从而直接导致新相的形成，即发生调幅分解。





7.3.5　其他类型的二元相图


1. 具有化合物的二元相图

在某些二元系中，可形成一个或几个化合物，由于它们位于相图中间，故又称中间相。根据化合物的稳定性，可分为稳定化合物和不稳定化合物。所谓稳定化合物是指有确定的熔点，可熔化成与固态相同成分液体的那类化合物；而不稳定化合物不能熔化成与固态相同成分的液体，当加热到一定温度时它会发生分解，转变为两个相。现举例说明两种类型化合物在相图中的特征。

a. 形成稳定化合物的相图 　没有溶解度的化合物在相图中是一条垂线，可把它看作为一个独立组元而把相图分为两个独立部分。图7.37是Mg-Si相图，在w（Si）为36.6%时形成稳定化合物Mg2 Si。它具有确定的熔点（1087℃），熔化后的Si含量不变。所以可把稳定化合物Mg2 Si看作一个独立组元，把Mg-Si相图分成Mg-Mg2 Si和Mg2 Si-Si两个独立二元相图进行分析。如果所形成的化合物对组元有一定的溶解度，即形成以化合物为基的固溶体，则化合物在相图中有一定的成分范围，如图7.38所示的Cd-Sb相图。图中稳定化合物β相有一定的成分范围，若以该化合物熔点（456℃）对应的成分向横坐标作垂线（如图中虚线），则该垂线可把相图分成两个独立的相图。形成稳定化合物的二元系很多，如其他合金系Cu-Mg，Fe-P，Mn-Si，Ag-Sr等，陶瓷系有Na2 SiO3 -SiO2 ，BeO-Al2 O3 ，SiO2 -MgO等。

图7.37　Mg-Si相图



图7.38　Cd-Sb相图



b. 形成不稳定化合物的相图 　图7.39是具有形成不稳定化合物（KNa2 ）的K-Na合金相图，当w（Na）=54.4%的K-Na合金所形成的不稳定化合物被加热到6.9℃，便会分解为成分与之不同的液相和Na晶体，实际上它是由包晶转变L+Na→KNa2 得到的。同样，不稳定化合物也可能有一定的溶解度，则在相图上为一个相区。值得注意的是，不稳定化合物无论是处于一条垂线上或存在于具有一定溶解度的相区中，均不能作为组元而将整个相图划分为两部分。具有不稳定化合物的其他二元合金相图有Al-Mn，Be-Ce，Mn-P等，二元陶瓷相图有SiO2 -MgO，ZrO2 -CaO，BaO-TiO2 等。

图7.39　K-Na相图



2. 具有偏晶转变的相图

偏晶转变是由一个液相L1 分解为一个固相和另一成分的液相L2 的恒温转变。图7.40是Cu-Pb二元相图，在955℃发生偏晶转变：



图中的955℃等温线称为偏晶线，w（Pb）=36%的成分点称为偏晶点。326℃等温线为共晶线，由于共晶点w（Pb）为99.94%，很接近纯Pb组元，在该比例相图中无法标出。具有偏晶转变的二元系有Cu-S，Mn-Pb，Cu-O等。

图7.40　Cu-Pb相图



3. 具有合晶转变的相图

具有这类转变的合金很少，如Na-Zn，K-Zn等。

合金转变是由两个成分不同的液相L1 和L2 相互作用形成一个固相，其示意图如7.41所示，在asb温度发生合晶转变：



图7.41　具有合晶转变的相图



4. 具有熔晶转变的相图

图7.42是具有熔晶转变的Fe-B二元相图。含微量硼的Fe-B合金在1381℃时进行了由一个固相恒温分解为一个液相和另一个固相，即



这种转变称为熔晶转变。具有熔晶转变的合金也很少，Fe-S，Cu-Sb等合金系具有熔晶转变。

图7.42　Fe-B相图



5. 具有固态转变的二元相图

a. 具有固溶体多晶型转变的相图 　当体系中组元具有同素（分）异构转变时，则形成的固溶体常常有多晶型转变，或称多形性转变。图7.43为Fe-Ti二元相图。Fe和Ti在固态均发生同素异构转变，故相图在近钛一边有β相（体心立方）→α相（密排六方）的固溶体多晶型转变；而在近铁的一边有α（或δ）→γ→α的固溶体多晶型转变。

图7.43　Fe-Ti合金相图



b. 具有共析转变的相图 　共析转变的形式类似共晶转变，是一个固相在恒温下转变为另外两个固相。如图7.44所示的Cu-Sn相图中γ为Cu3 Sn，δ为Cu31 Sn8 ，ε为Cu3 Sn，ζ为Cu20 Sn6 ，η和η′为Cu6 Sn5 ，它们都溶有一定的组元。该相图存在4个共析恒温转变：



c. 具有包析转变的相图 　包析转变相似于包晶转变，为一个固相与另一个固相反应形成第三个固相的恒温转变。如图7.44的Cu-Sn合金相图中，有两个包析转变：



d. 具有脱溶过程的相图 　固溶体常因温度降低而溶解度减小，析出第二相。如图7.44的Cu-Sn相图中，α固溶体在350℃时具有最大的溶解度：w（Sn）为11.0%，随着温度降低，溶解度不断减小，冷至室温时α固溶体几乎不固溶Sn，因此，在350℃以下α固溶体在降温过程中要不断地析出ε相（Cu3 Sn），这个过程称为脱溶过程。

图7.44　Cu-Sn相图



e. 具有有序-无序转变的相图 　有些合金在一定成分和一定温度范围内会发生有序-无序转变。一级相变的无序固溶体转变为有序固溶体时，相图上两个单相区之间应有两相区隔开，如图7.45所示的Cu-Au相图，w（Au）为50.8%的Cu-Au合金，在390℃以上为无序固溶体，而在390℃以下形成有序固溶体α′（AuCu3 ），除此以外，α″1 （AuCuⅠ），α″2 （AuCuⅡ）和α （Au3 Cu）也是有序固溶体。二级相变的无序固溶体转变为有序固溶体，则两个固溶体之间没有两相区间隔，而用一条虚线或细直线表示，如图7.44的Cu-Sn相图中，η→η′的无序-有序转变仅用一条细直线隔开，但也有人认为，该转变属一级相变，两者之间应有两相区隔开。所谓一级相变，就是新、旧两相的化学势相等，但化学势的一次偏导数不等的相变；而二级相变定义为相变时两相化学势相等，一次偏导数也相等，但二次偏导数不等。可以证明：在二元系中，如果是二级相变，则两个单相区之间只被一条单线所隔开，即在任一平衡温度和浓度下，两平衡相的成分相同。

图7.45　Cu-Au相图



f. 具有固溶体形成中间相转变的相图 　某些合金所形成的中间相并不是像前述的由两组元的作用直接得到的，而是由固溶体转变的中间相。图7.46是Fe-Cr二元相图。当w（Cr）为46%的α固溶体将在821℃发生α→σ的转变，则σ相是以金属间化合物FeCr为基的固溶体。

图7.46　Fe-Cr相图



g. 具有磁性转变的相图 　磁性转变属于二级相变，固溶体或纯组元在高温时为顺磁性，在Tc 温度以下呈铁磁性，Tc 温度称为居里温度，在相图上一般以虚线表示，如图7.46所示。





7.3.6　复杂二元相图的分析方法


复杂二元相图都是由前述的基本相图组合而成的，只要掌握各类相图的特点和转变规律，就能化繁为简。一般的分析方法如下：

（1）先看相图中是否存在稳定化合物，如有，则以这些化合物为界，把相图分成几个区域进行分析。

（2）根据相区接触法则，区别各相区。

（3）找出三相共存水平线，分析这些恒温转变的类型。表7.1列出了二元系各类三相恒温转变的图型，可借此有助于分析。

表7.1　二元系各类恒温转变图型



（4）应用相图分析具体合金随温度改变而发生的相转变和组织变化规律。在单相区，该相的成分与原合金相同；在两相区，不同温度下两相成分分别沿其相界线而变化。根据所研究的温度画出联结线，其两端分别与两条相界相交，由此根据杠杆法则可求出两相的相对量。三相共存时，三个相的成分是固定的，可用杠杆法则求出恒温转变后组成相的相对量。

（5）在应用相图分析实际情况时，切记：相图只给出体系在平衡条件下存在的相和相对量，并不能表示出相的形状、大小和分布；相图只表示平衡状态的情况，而实际生产条件下合金和陶瓷很少能达到平衡状态，因此要特别重视它们在非平衡条件下可能出现的相和组织。尤其是陶瓷，其熔体的黏度较合金大，组元的扩散比合金慢，因此，许多陶瓷凝固后极易形成非晶体或亚稳相。

（6）由于某种原因相图的建立可能存在误差和错误，则可用相律来判断。实际研究中的合金，其原材料的纯度与相图中的不同，这也会影响分析结果的准确性。





7.3.7　根据相图推测合金的性能


合金的性能很大程度上取决于组元的特性及其所形成的合金相的性质和相对量，借助相图所反映出的这些特性和参量来判定合金的使用性能（如力学和物理性能等）和工艺性能（如铸造性能，压力加工性能，热处理性能等），对于实际生产有一定的借鉴作用。

1. 根据相图判断合金的使用性能

图7.47表示出几类基本型二元合金相图与合金力学性能和物理性能之间的关系。由图可见，形成两相机械混合物的合金，其性能是两组成相性能的平均值，即性能与成分呈线性关系。固溶体的性能随合金成分呈曲线变化。当形成稳定化合物（中间相）时，其性能在曲线上出现奇点。另外，在形成机械混合物的合金中，各相的分散度对组织敏感的性能有较大的影响。例如，共晶成分及接近共晶成分的合金，通常组成相细小分散，则其强度、硬度可提高，如图中虚线所示。

图7.47　相图与合金硬度、强度及电导率之间的关系



2. 根据相图判别合金的工艺性能

图7.48表示了相图与合金铸造性能的关系。由于共晶合金的熔点低，并且是恒温转变，熔液的流动性好，凝固后容易形成集中缩孔，合金致密，因此，铸造合金宜选择接近共晶成分的合金。固溶体合金的流动性差，不如共晶合金和纯金属，而且液相线与固相线间隔越大，即结晶温度范围越大，树枝晶易粗大，对合金流动性妨碍严重，由此导致分散缩孔多，合金不致密，而且偏析严重，同时，先后结晶区域容易形成成分的偏析。

图7.48　合金的流动性、缩孔性质与相图之间的关系



压力加工性能好的合金通常是单相固溶体，因为固溶体的强度低，塑性好，变形均匀；而两相混合物，由于它们的强度不同，变形不均匀，变形大时，两相的界面也易开裂，尤其是存在的脆性中间相对压力加工更为不利，因此，需要压力加工的合金通常是取单相固溶体或接近单相固溶体且只含少量第二相的合金。

借助相图能判断合金热处理的可能性。相图中没有固态相变的合金只能进行消除枝晶偏析的扩散退火，不能进行其他热处理；具有同素异构转变的合金可以通过再结晶退火和正火热处理来细化晶粒；具有溶解度变化的合金可通过时效处理方法来强化合金；某些具有共析转变的合金，如Fe-C合金中的各种碳钢，先经加热形成固溶体γ相，然后快冷（淬火），则共析转变将被抑制而发生性质不同的非平衡转变，由此获得性能不同的组织。





7.3.8　二元相图实例分析


SiO2 -Al2 O3 系和Fe-C系分别是陶瓷和合金中最重要的两个二元系，现以它们的相图作为实例进行分析。

1. SiO2 -Al2 O3 系的组织与性能

图7.49是Al2 O3 -SiO2 二元相图，它对陶瓷和耐火材料的研究是十分重要的。从1909年公布第一张Al2 O3 -SiO2 相图起，已发表了十几张有关的不同相图，争论的焦点是中间相莫来石（Mullite）是稳定化合物还是非稳定化合物，莫来石的成分是否固定，后一问题得到了统一，即莫来石的成分是不固定的，它的w（Al2 O3 ）在72%~78%之间波动，相当于分子式3Al2 O3 -2SiO2 与2Al2 O3 ·SiO2 之间，因而在相图中有一个固溶范围。

图7.49　SiO2 -Al2 O3 系相图



SiO2 -Al2 O3 系相图中有三个化合物，均属复杂结构。组元α-Al2 O3 （又称刚玉）属菱方点阵；组元SiO2 随多晶型的变化具有多种点阵类型（见表7.2）；中间相莫来石为单斜点阵。

表7.2　SiO2 的同分异构形态



在相图中有两个三相恒温转变，一个是在1587℃发生的共晶转变：L→SiO2 +莫来石；另一个是在1828℃发生的包晶转变：L+Al2 O3 →莫来石。在相图富SiO2 一侧出现亚稳的溶混间隙，在该区内两相将通过调幅分解的方式自动分离，或通过形核长大的方式进行分离。在含有SiO2 的体系中，大多会出现这种亚稳态的两相分离。

a. w（Al2 O3 ）＜10%的陶瓷（亚共晶） 　w（Al2 O3 ）小于10%的SiO2 -Al2 O3 的陶瓷熔液冷至液相线温度，开始以匀晶方式结晶出SiO2 （方石英），随着温度的降低，SiO2 含量增多，而液相中的Al2 O3 含量也不断增多。当温度降至1587℃时，液相的成分达到共晶成分——w（Al2 O3 ）为10%，发生共晶反应，生成由SiO2 和莫来石机械混合的共晶体。共晶反应结束后的组织为初生相方石英和共晶体。随着温度继续下降，初生相SiO2 和共晶体中的SiO2 均将发生同分异构转变，在1470℃通过重建型转变成为高温鳞石英，然后，在867℃再通过重建型转变成为高温石英，最终，在573℃通过位移型转变成为低温石英。由于结构转变通过重建型方式是极其缓慢的，因此在共晶反应后的冷却过程中，高温方石英在200~270℃通过位移型转变成为低温方石英，也可能高温方石英先通过重建型转变成为高温鳞石英（在某些相图已标出），随后在160℃通过位移型转变成为中间型鳞石英，最终在105℃通过位移型转变成为低温鳞石英。SiO2 在室温时是低温方石英、低温鳞石英还是低温石英，这取决于冷却速度和是否外加溶剂促进重建型转变。在共晶反应结束后的冷却过程中，由于SiO2 和莫来石几乎不相互溶，两者没有脱溶现象。

b. w（Al2 O3 ）=10%的陶瓷（共晶） 　共晶成分w（Al2 O3 ）=10%的熔液在1587℃时发生共晶反应，生成共晶体：SiO2 +莫来石，共晶体中两组成相的相对量可由杠杆法则计算得到：



共晶转变结束后，SiO2 将视不同的冷却速度从高温方石英转变成三种低温石英中的一种。

c. 10%＜w（Al2 O3 ）＜55%的陶瓷（过共晶） 　该成分内的陶瓷溶液冷却至液相线温度，开始按匀晶方式结晶出莫来石。随着温度下降，莫来石含量增多，溶液中的Al2 O3 含量减少，其成分沿液相线变化。当温度降至1587℃时，液相成分达到共晶成分，发生共晶转变。共晶反应结束后的组织为莫来石和共晶体。在此成分范围内，初生相莫来石的最大相对量

。

同样，从共晶反应后，共晶体中的SiO2 要发生同分异构转变。

d. 55%＜w（Al2 O3 ）＜72%的陶瓷 　该成分内的陶瓷熔液冷却至液相线温度，先按匀晶方式结晶出Al2 O3 ，随着温度的降低，Al2 O3 含量增多，液相量减少。当温度降至1828℃时，则发生包晶反应：L+Al2 O3 →莫来石。包晶反应结束后，初生相Al2 O3 耗尽，但尚有液相剩余。液相继续按匀晶方式结晶出莫来石，它们和包晶反应生成的莫来石结合在一起。随之液相的成分按液相线变化，最终在1587℃，当w（Al2 O3 ）为10%时，则发生共晶转变，生成共晶体。共晶反应后的组织为莫来石和共晶体。

e. 72%＜w（Al2 O3 ）＜78%的陶瓷 　该成分内的陶瓷熔液冷却，至液相线温度将结晶出Al2 O3 ，随温度继续冷却至1828℃时发生包晶反应。如果取包晶相成分w（Al2 O3 ）为75%的陶瓷，则包晶反应所需的液相和Al2 O3 的相对量分别为：



包晶反应结束后，进入莫来石单相区，冷至室温仍为单相莫来石。

f. w（Al2 O3 ）＞78%的陶瓷 　该成分内的陶瓷熔液冷至液相线将结晶出Al2 O3 ，随温度降至1828°C时发生包晶反应。包晶反应结束后，液相耗尽，但尚有部分的初生相Al2 O3 ，故此时的组织为初生相Al2 O3 和包晶产物莫来石。随温度降至室温，由于莫来石和Al2 O3 均无溶解度变化，故室温组织仍为上述包晶反应后的组织。

在SiO2 -Al2 O3 二元系中，不同的Al2 O3 含量对应常用的几种耐火材料制品。硅砖的质量分数w（Al2 O3 ）为0.2%~1.0%，黏土砖为35%~50%，高铝砖为60%~90%。

硅砖主要用途作为平炉的炉顶砖，常用的炉内温度为1625~1650℃。由相图可知，在这个温度范围，实际上砖的一部分处于液态，对硅砖的寿命不利。由于这个原因，现可通过用特殊的原料或选择较好的处理方法制成氧化铝含量较低的高硅砖，来提高硅砖的使用温度和寿命。

耐火黏土砖在1587℃以下时，由平衡相莫来石和二氧化硅组成。两相的相对量随耐火黏土砖中Al2 O3 的含量而变化，砖的性能也相应地变化。温度超过1600℃将出现大量液相，故黏土砖不适于高于此温度时使用。

当w（Al2 O3 ）大于10%时的耐火材料，将随Al2 O3 含量增大而使其耐高温性能提高。耐火砖完全由莫来石或莫来石和氧化铝组成，故其耐火性能得到显著的改善。使用纯氧化铝可获得最高的耐火温度。烧结Al2 O3 用作实验室器皿，熔铸Al2 O3 用作玻璃池窑耐火材料。

2. 铁碳合金的组织及其性能

a. Fe-Fe3 C相图 　碳钢和铸铁是最为广泛使用的金属材料，铁碳相图是研究钢铁材料的组织、性能及其热加工和热处理工艺的重要工具。

碳在钢铁中可以有四种形式存在：碳原子溶于α-Fe形成的固溶体，称为铁素体（体心立方结构）；或溶于γ-Fe形成的固溶体，称为奥氏体（面心立方结构）；或与铁原子形成复杂结构的化合物Fe3 C（正交点阵），称为渗碳体；碳也可能以游离态石墨（六方结构）稳定相存在。在通常情况下，铁碳合金是按Fe-Fe3 C系进行转变的，其中Fe3 C是亚稳相，在一定条件下可以分解为铁和石墨，即Fe3 C→3Fe+C（石墨）。因此，铁碳相图可有两种形式：Fe-Fe3 C相图和Fe-C相图，为了便于使用，通常将两者画在一起，称为铁碳双重相图，如图7.50所示。

图7.50　Fe-Fe3 C相图



在Fe-Fe3 C相图中，存在3个三相恒温转变，即在1495℃发生的包晶转变：LB +δH →γJ 转变产物是奥氏体；在1148℃发生的共晶转变：Lc →γE +Fe3 C，转变产物是奥氏体和渗碳体的机械混合物，称为莱氏体；在727℃发生的共析转变：γs →αp +Fe3 C，转变产物是铁素体与渗碳体的机械混合物，称为珠光体。共析转变温度常标为A1 温度。

此外，在Fe-Fe3 C相图中还有3条重要的固态转变线：

（1）GS线——奥氏体中开始析出铁素体（降温时）或铁素体全部溶入奥氏体（升温时）的转变线，常称此温度为A3 温度。

（2）ES线——碳在奥氏体中的溶解度曲线。此温度常称Ac m温度。低于此温度时，奥氏体中将析出渗碳体，称为二次渗碳体，用Fe3 CⅡ 表示，以区别于从液体中经CD线结晶出的一次渗碳体Fe3 CⅠ 。

（3）PQ线——碳在铁素体中的溶解度曲线。在727℃时，碳在铁素体中的最大w（C）为0.0218%，因此，铁素体从727℃冷却时也会析出极少量的渗碳体，以三次渗碳体Fe3 CⅢ 称之，以区别上述两种情况产生的渗碳体。

图中770℃的水平线表示铁素体的磁性转变温度，常称为A2 温度。230℃的水平线表示渗碳体的磁性转变。

b. 典型铁碳合金的平衡组织 　铁碳合金通常可按含碳量及其室温平衡组织分为三大类：工业纯铁、碳钢和铸铁。碳钢和铸铁是按有无共晶转变来区分的，无共晶转变即无莱氏体的合金，称为碳钢。在碳钢中，又分为亚共析钢、共析钢及过共析钢，有共晶转变的称为铸铁。

根据Fe-Fe3 C相图中获得的不同组织特征，将铁碳合金按含碳量划分为7种类型，如图7.51所示。

图7.51　典型铁碳合金冷却时的组织转变过程分析



铁碳合金按含碳量划分为下列7种类型：

① 工业纯铁，w（C）＜0.0218%；

② 共析钢，w（C）=0.77%；

③ 亚共析钢，0.0218%＜w（C）＜0.77%；

④ 过共析钢，0.77%＜w（C）＜2.11%；

⑤ 共晶白口铸铁，w（C）=4.30%；

⑥ 亚共晶白口铸铁，2.11%＜w（C）＜4.30%；

⑦ 过共晶白口铸铁，4.30%＜w（C）＜6.69%。

现对每种类型选择一个合金来分析其平衡凝固时的转变过程和室温组织。

（1）w（C）=0.01%的合金（工业纯铁）。此合金在相图的位置见图7.51中①。合金熔液冷至1~2点之间，由匀晶转变L→δ结晶出δ固溶体。2~3点之间为单相固溶体δ。它继续在3~4点冷却则发生多晶型转变δ→γ，奥氏相不断在δ相的晶界上形核并长大，直至4点结束，合金全部为单相奥氏体，并保持到5点温度以上。冷至5~6点间又发生多晶型转变γ→α，变为铁素体。其同样在奥氏体晶界上优先形核并长大，并保持到7点温度以上。当温度降至7点以下，将从铁素体中析出三次渗碳体Fe3 CⅢ 。工业纯铁的室温组织如图7.52所示。

图7.52　工业纯铁的显微组织　300×



（2）w（C）=0.77%的合金（共析钢）。此合金在相图的位置见图7.51中②。合金熔液在1~2点按匀晶转变结晶出奥氏体。在2点凝固结束后全部转变成单相奥氏体，并使这一状态保持到3点温度以上。当温度冷至3点温度（727℃）时，发生共析转变γ0 .77→α0 .0218+Fe3 C，转变结束后奥氏体全部转变为珠光体，它是铁素体与渗碳体的层片交替重叠的混合物。珠光体中的渗碳体称为共析渗碳体。当温度继续降低时，从铁素体中析出的少量Fe3 CⅢ 与共析渗碳体长在一起无法辨认，其室温组织如图7.53所示。

图7.53　光学显微镜下观察的珠光体组织　600×



在室温下，珠光体中铁素体与渗碳体的相对量可用杠杆法则求得：



图7.54　在透射电镜下观察的珠光体组织（塑料一级复型）　8000×



上式中的w（C）=0.0008%为铁素体在室温时的碳溶解度极限。图7.53所示的珠光体中，白色片状是铁素体，黑色薄片是渗碳体，这种黑白衬度是由于金相浸蚀剂对铁素体、渗碳体及两者相界面浸蚀的速度不同所致，渗碳体不易浸蚀而凸出，其两侧的相界面在光学显微镜下无法分辨而合为一条黑线，因Fe3 C细薄而被黑线所掩盖。用比光学显微镜分辨率高得多的透射电镜观察珠光体组织，组成相α和Fe3 C并没有黑白之分，渗碳体的形态和层片宽度都很清晰，如图7.54所示。

在共析转变开始时，珠光体的组成相中任意一相——铁素体或渗碳体优先在奥氏体晶界上形核并以薄片形态长大，通常情况下，渗碳体作为领先相在奥氏体晶界上形核并长大，导致其周围奥氏体中贫碳，有利于铁素体晶核在渗碳体两侧形成，这样就形成了由铁素体和渗碳体组成的珠光体晶核。由于铁素体对碳的溶解度有限，它的形成使原溶在奥氏体中的碳绝大部分被排挤到附近未转变的奥氏体中和晶界上，因此，当这些地方的碳的质量分数到达一定程度（6.69%）时，又出现第二层渗碳体，这样的过程继续交替地进行，便形成珠光体领域，或称珠光体群。在生长着的珠光体领域和未转变的奥氏体之间的界面上，也可以与原珠光体领域不同位向的形核生长出珠光体领域，或者在晶界上长出新的珠光体领域，直至各个珠光体领域彼此相碰，奥氏体完全消失为止。同一珠光体领域中的层片方向一致，铁素体和渗碳体具有一定的晶体学位向关系：



另外，珠光体的层片间距随冷却速度增大而减小，珠光体层片越细，其强度越高，韧性和塑性也越好。

如果层片状珠光体经适当退火处理，那么共析渗碳体可在铁素体的基体上呈球状分布，称为球状（或粒状）珠光体，如图7.55所示。球状珠光体的强度比层片状珠光体低，但塑性、韧性比其好。

图7.55　球状珠光体　400×



（3）w（C）=0.40%的合金（亚共析钢）。此合金在图7.51中③的位置上。合金在1~2点间按匀晶转变结晶出δ固溶体。冷却至2点（1495℃），发生包晶反应：L0 .53+δ0 .09→γ0 .17。由于合金的碳含量大于包晶点的成分（0.17%），所以包晶转变结束后，还有剩余液相。在2~3点间，液相继续凝固成奥氏体，温度降至3点，合金全部由w（C）为0.40%的奥氏体组成，继续冷却，单相奥氏体不变，直至冷至4点时，开始析出铁素体。随着温度下降，铁素体不断增多，其含碳量沿GP线变化，而剩余奥氏体的含碳量则沿GS线变化。当温度达到5点（727℃）时，剩余奥氏体的w（C）达到0.77%，发生共析转变形成珠光体。在5点以下，先共析铁素体中将析出三次渗碳体，但其数量很少，一般可忽略。该合金的室温组织由先共析铁素体和珠光体组成，如图7.56所示。

图7.56　亚共析钢的室温组织　200×



（4）w（C）=1.2%的合金（过共析钢）。此合金在相图中的位置是图7.51中④。合金在1~2点按匀晶过程结晶出单相奥氏体。冷至3点开始从奥氏体中析出二次渗碳体，直至4点为止。奥氏体的成分沿ES线变化；因Fe3 CⅡ 沿奥氏体晶界析出，故呈网状分布。当冷至4点温度（727℃）时，奥氏体的w（C）降为0.77%，因而发生恒温下的共析转变，最后得到的组织为网状的二次渗碳体和珠光体，如图7.57所示。

图7.57　w（C）=1.2%的过共析钢缓冷后的组织　500×



（a）硝酸酒精浸蚀，白色网状相为二次渗碳体，暗黑色为珠光体　（b）苦味酸钠浸蚀，黑色为二次渗碳体，浅白色为珠光体

（5）w（C）=4.3%的合金（共晶白口铸铁）。此合金在相图中的位置见图7.51中⑤。合金熔液冷至1点（1148℃）时，发生共晶转变：L4.30 →γ2.11 +Fe3 C，此共晶体称为莱氏体（Ld ）。继续冷却至1~2点间，共晶体中的奥氏体不断析出二次渗碳体，它通常依附在共晶渗碳体上而不能分辨，二次渗碳体的相对量由杠杆法则计算可达11.8%。当温度降至2点（727℃）时，共晶奥氏体的碳含量降至共析点成分0.77%，此时在恒温下发生共析转变，形成珠光体。忽略2点以下冷却时析出的Fe3 CⅢ ，最后得到的组织是室温莱氏体，称为变态莱氏体，用L′d 表示，它保持原莱氏体的形态，只是共晶奥氏体已转变为珠光体，如图7.58所示。



图7.58　共晶白口铸铁的室温组织（白色基体是共晶渗碳体，黑色部分是由共晶奥氏体转变而来的珠光体）　250×

（6）w（C）=3.0%的合金（亚共晶白口铸铁）。此合金在相图中的位置见图7.51中⑥。合金熔液在1~2点结晶出奥氏体，此时液相成分按BC线变化，而奥氏体成分沿JE线变化。当温度到达2点（1148℃）时，初生奥氏体w（C）为2.11%，液相w（C）为4.3%，此时发生共晶转变，生成莱氏体。在2点以下，初生相奥氏体（或称先共晶奥氏体）和共晶奥氏体中都会析出二次渗碳体，奥氏体成分随之沿ES线变化。当温度降至3点（727℃）时，所有奥氏体都发生共析转变而成为珠光体。图7.59是该合金的室温组织。图中树枝状的大块黑色组成体是由先共晶奥氏体转变成的珠光体，其余部分为变态莱氏体。由先共晶奥氏体中析出的二次渗碳体依附在共晶渗碳体上而难以分辨。



图7.59　亚共晶白口铸铁在室温下的组织（深黑色的树枝状组成体是珠光体，其余为变态莱氏体）　80×

图7.60　过共晶白口铸铁冷却到室温后的组织（白色条片是一次渗碳体，其余为变态莱氏体）　250×



（7）w（C）=5.0%的合金（过共晶白口铸铁）。此合金在相图中的位置见图7.51中⑦。合金熔液冷却至1~2点之间结晶出渗碳体，先共晶相为一次渗碳体，它不是以树枝状方式生长，而是以条状形态生长，其余的转变同共晶白口铸铁的转变过程相同。过共晶白口铸铁的室温组织为一次渗碳体和变态莱氏体，如图7.60所示。

根据以上对各种铁碳合金转变过程的分析，可将铁碳合金相图中的相区按组织加以标注，如图7.61所示。

图7.61　按组织分区的铁碳合金相图



c. 碳量对铁碳合金的组织和性能的影响 　随着含碳量的增加，铁碳合金的组织发生以下的变化：

α+Fe3 CⅢ →α+P（珠光体）→P→P+Fe3 CⅡ →P+Fe3 CⅡ +L′d →L′d →L′d +Fe3 CⅠ

含碳量对钢的力学性能的影响，主要是通过改变显微组织及其组织中各组成相的相对量来实现的。铁碳合金的室温平衡组织均由铁素体和渗碳体两相组成。铁素体是软韧相，而渗碳体是硬脆相。珠光体由铁素体和渗碳体组成。珠光体的强度比铁素体高，比渗碳体低，而珠光体的塑性和韧性比铁素体低，而比渗碳体高，而且珠光体的强度随珠光体的层片间距减小而提高。

在钢中渗碳体是一个强化相。如果合金的基体是铁素体，则随含碳量的增加，渗碳体越多，则合金的强度越高。但若渗碳体这种脆性相分布在晶界上，特别是形成连续的网状分布时，则合金的塑性和韧性显著下降。例如，当w（C）＞1%以后，因二次渗碳体的数量增多而呈连续的网状分布，致使钢具有很大的脆性，塑性很低，抗拉强度也随之降低。当渗碳体成为基体时（如白口铁中），则合金硬而脆。





7.4　二元合金的凝固理论


液态合金的凝固过程除了遵循金属结晶的一般规律外，由于二元合金中第二组元的加入，溶质原子要在液、固两相中发生重新分布，这对合金的凝固方式和晶体的生长形态产生重要影响，而且会引起宏观偏析和微观偏析。本节主要讨论二元合金在匀晶转变和共晶转变中的凝固理论，在这基础上，简述合金铸锭（件）的组织与缺陷。





7.4.1　固溶体的凝固理论


1. 正常凝固

合金凝固时，要发生溶质的重新分布，重新分布的程度可用平衡分配系数k0 表示。k0 定义为平衡凝固时固相的质量分数wS 和液相质量分数wL 之比，即



图7.62是合金匀晶转变时的两种情况。图7.62（a）是k0 ＜1的情况，也就是随溶质增加，合金凝固的开始温度和终结温度降低；反之，随溶质的增加，合金凝固的开始温度和终结温度升高，此时k0 ＞1。k0 越接近1，表示该合金凝固时重新分布的溶质成分与原合金成分越接近，即重新分布的程度越小。当固、液相线假定为直线时，由几何方法不难证明k0 为常数。

图7.62　两种k0 的情况



（a）k0 ＜1　（b）k0 ＞1

将成分为w0 的单相固溶体合金的熔液置于圆棒形锭子内，由左向右进行定向凝固，如图7.63（a）所示，在平衡凝固条件下，则在任何时间已凝固的固相成分是均匀的，其对应该温度下的固相线成分。凝固终结时的固相成分就变成w0 的原合金成分，如图7.63（b）所示。

图7.63　长度为L的圆棒形锭子（a）和平衡冷却示意图（b）



但在非平衡凝固时，已凝固的固相成分随着凝固的先后而变化，即随凝固距离x而变化。现以五个假设条件来推导固溶体非平衡凝固时，质量浓度ρS 随凝固距离变化的解析式：

① 液相成分任何时候都是均匀的；

② 液-固界面是平直的；

③ 液-固界面处维持着这种局部的平衡，即在界面处满足k0 为常数；

④ 忽略固相内的扩散；

⑤ 固相和液相密度相同。

设圆棒的截面积为A，长度为L。若取体积元Adx发生凝固，如图7.64（a）中所示的阴影区，体积元的质量为dM，其凝固前后的质量变化（见图7.64（b），（c））：

dM（凝固前）=ρL Adx，

dM（凝固后）=ρS Adx+dρL A（L-x-dx），

式中，ρL ，ρS 分别为液相和固相的质量浓度。由质量守恒可得

ρL Adx=ρS Adx+dρL A（L-x-dx）。

忽略高阶小量dρL dx，整理后得：

。

两边同除以液相（或固相）的密度ρ，因假设固相和液相密度相同，故，并积分，有

。

因为最初结晶的液相质量浓度为ρ0 （即原合金的质量浓度），故上式积分下限值为ρ0 ，积分得



上式表示了液相质量浓度随凝固距离的变化规律。由于，所以



（7.10）式称为正常凝固方程，它表示了固相质量浓度随凝固距离的变化规律。



图7.64　体积元dx的凝固（a），凝固前的溶质分布（b）及凝固后的溶质分布（c）

固溶体经正常凝固后，整个锭子的质量浓度分布如图7.65所示（k0 ＜1），这符合一般铸锭中浓度的分布，因此称为正常凝固。这种溶质质量浓度由锭表面向中心逐渐增加的不均匀分布，称为正偏析，它是宏观偏析的一种，这种偏析通过扩散退火也难以消除。

图7.65　正常凝固后溶质质量浓度在铸锭内的分布



2. 区域熔炼

前述的正常凝固，是把质量浓度为ρ0 的固溶体合金整体熔化后进行定向凝固，如果该合金通过由左向右的局部熔化，那么经过这种区域熔炼的固溶体合金，其溶质质量浓度随距离的变化又如何？下面将推导经一次区域熔炼后，溶质质量浓度随凝固距离变化的数学表达式。区域熔炼推导的假设条件与正常凝固方程一样。同样设原材料质量浓度为ρ0 ，均匀分布于整个圆棒中。令横截面面积A=1，所以单位截面积的体积元的体积为dx，凝固体积的质量浓度ρS =k0 ρL ，式中ρL 为液体的质量浓度，凝固体积所含的溶质质量为ρS dx或k0 ρL dx，而

。

当熔区前进dx后，液体（熔区）中溶质质量的增量（见图7.66）



移项后积分，得



上式中A为待定常数。在x=0处，熔区中溶质质量m=ρ0 l，所以

。

把A代入原式中，整理可得



图7.66　前进dx后熔区中溶质的变化



（7.11）式为区域熔炼方程，表示了经一次区域熔炼后随凝固距离变化的固溶体质量浓度。该式不能用于大于一次（n＞1）的区域熔炼后的溶质分布，因为经一次区域熔炼后，圆棒的成分不再是均匀的。该式也不能用于最后一个熔区的原因是，最后熔区再前进dx，熔料的长度小于熔区长度l，则不能获得dm的表达式。

多次区域熔炼（n＞1）的定量方程已由不同作者导出，图7.67是多次区域熔炼后溶质分布的示意图。由图可知，当k0 ＜1时，凝固前端部分的溶质质量浓度不断降低，后端部分不断地富集，这使固溶体经区域熔炼后的前端部分因溶质减少而得到提纯，因此区域熔炼又称区域提纯。图7.68表示劳特（Lord）推导的结果，由图可知，当k0 =0.1时，经8次提纯后，在8个熔区长度内的溶质比提纯前约降低了104 ~106 。目前很多纯材料由区域提纯来获得，如将锗经区域提纯，可得到一千万个锗原子中只含小于1个的杂质原子，它可作为半导体整流器的元件。由此可见，区域提纯是应用固溶体凝固理论的一个突出成就。区域提纯装置示意图如图7.69所示，区域熔化通过固定的感应加热器加热移动的圆棒来实现。多次区域提纯方法很简单，只要在图7.69示意的装置中，相隔一定距离平行地安装上多个感应加热器，将需提纯的圆棒定向地慢慢水平移动即可。

图7.67　多次区域熔炼（n＞1）提纯示意图



图7.68　多次区域熔炼对k=0.1用Lord法计算的结果



图7.69　区域提纯示意图



从原理上说，正常凝固也能起到提纯的作用，由于正常凝固是把整个合金熔化，就会破坏前次提纯的效果，因此用正常凝固方法提纯固溶体远不如用区域熔炼方法。

3. 表征液体混合程度的有效分配系数ke

在推导正常凝固方程和区域提纯方程时，都采用了液体浓度是均匀的这一假设，这通常是合理的。因为液体可通过扩散和对流两种途径，尤其是对流更易使溶质在液体中获得均匀分布，然而，在实际中这个假设是个非常严格的约束。

合金凝固时，液态合金因具有低黏度和高密度而存在自然对流，其倾向使液体浓度均匀化；然而正是液体流动时的一个基本特性却部分地妨碍对流的作用。正如我们所知，当液体以低速流过一根水管时，液体中的每一点都平行于管壁流动，这称为层流。流速在管中心最大，并按抛物线规律向管壁降低，直至管壁处的液体流速为零为止。因此在管壁处总是存在着一个很薄的层流液体的边界层。这样的边界层在固-液界面处的液体中也同样存在，它阻碍了液体浓度的均匀化。凝固时，固-液界面上的溶质将从固体中连续不断地排入液体。为了得到均匀的液体浓度，这些溶质必须快速地在整个液体中传输。在界面处的边界层中，由于层流平行于界面，故在界面的法线方向上不可能出现对流传输，溶质只能通过缓慢的扩散方式穿过边界层才能传输到对流液体中去。于是在边界层区域中获得了溶质的聚集，如图7.70（a）中虚线所示，在边界层以外，通过对流可使液体质量浓度快速均匀化，其质量浓度为（ρL ）B 。由于在界面上达到局部平衡，故（ρS ）i =k0 （ρL ）i （式中采用质量浓度，并假设固相和液相的密度相同）。由此可见，溶质的聚集使（ρL ）i 迅速上升，必使（ρS ）i 也迅速上升，因此固体浓度的上升要比不存在溶质聚集时为快（见图7.70（a））。随着溶质的不断聚集，边界层的浓度梯度也随之增大，于是通过扩散方式穿越边界层的传输速度增大，直至由界面处固体中排入边界层中溶质的量与从边界层扩散到对流液体中溶质的量相等时，聚集才停止上升，于是（ρL ）i /（ρL ）B 为常数。发生聚集的区域称为初始瞬态，或初始过渡区，如图7.70（b）所示。



图7.70　液体中溶质的聚集对凝固圆棒的成分的影响（a）及在初始瞬态内溶质聚集的建立（b）

为了表征液体中的混合程度，需定义有效分配系数ke ：



在初始过渡区建立后，有效分配系数为常数。由于ke 十分重要，现推导它和可测定参数之间的关系。

图7.71　边界层两侧的扩散和对流方向



取固-液界面为参考点。液体流向界面上的观察者，因而在液体中的任意点上，由液体流动造成的溶质通量为-RρL ，其中ρL 为局部的液体质量浓度，而R为液体流向观察者的速度（若以液体任意一点为参考点，则R表示了界面速度），负号表示流动的方向与扩散方向（z）相反。扩散和对流的方向如图7.71所示，与之相反方向的扩散和对流不存在。由扩散和对流造成的总通量

。

对上式的z求偏导数，并由推导菲克第二定律时的前续方程，可得

。

在初始过渡区建立后，边界层中溶质的量将相对地保持不变，可假设，这一假设由实验证实不会引起很大偏差。因此，描述边界层中的溶质质量浓度ρL 的二阶偏微分方程变为二阶常微分方程，因而ρL （z，t）变为ρL （z），并有



其通解为

ρL =P1 +P2 e-Rz/D ，　　　　（7.14）

式中，待定系数P1 和P2 可由边界条件求出。

在dt时间内，液-固界面流动了dz（或Rdt）距离，此时，界面一侧固体中溶质总量为（ρS ）i ARdt，其中A为试棒横截面面积；而界面前沿液体（边界层）中溶质总量为（ρL ）i ARdt，两者之差，即多余的溶质通过扩散排入到边界层外的液体中去，其总量为，这里忽略了进入固体中的扩散，则得



整理后，得



图7.72　初始过渡层建立后，液体和固体内及其界面处的溶质分布



图7.72表示在初始过渡层建立后，液、固的体内及界面处的溶质分布情况，由图可知，当z=0时，ρL =（ρL ）i ，由（7.14）式可得

（ρL ）i =P1 +P2 。　　　　（7.17）

对（7.14）式求导，并由z=0时可得



将（7.18）和（7.17）式代入（7.16）式，整理可得



当z=δ（边界层厚度，见图7.72）时，ρL =（ρL ）B ，将其和（7.19）式代入（7.14）通解式：



所以



将上式代入（7.19）式，则得



将待定系数P1 和P2 代入通解（7.14）式，整理可得



当z=0时，ρL =（ρL ）i ，上式变为：



由于固-液界面建立起局部的平衡，所以，而由有效分配系数的定义ke =（ρS ）i /（ρL ）B ，将它们代入（7.24）式，最终得到有效分配系数ke 的数学表达式：



图7.73　有效分配系数随ln（Rδ/D）的变化



这是由伯顿（Burton）、普里姆（Prim）和斯利克特（Slichter）导出的著名方程。它说明了有效分配系数ke 是平衡分配系数k0 和量纲为一的参数Rδ/D的函数。当k0 取某定值时，方程（7.25）式的曲线如图7.73所示。当Rδ/D增大时，ke 由最小值k0 增大至1。下面分别讨论液体混合的三种情况：

（1）当凝固速度极快时，R→∞，即e-Rδ/D →0，则ke =1，由此表明（ρS ）i =（ρL ）B =ρ0 ，如图7.74（a）所示。它表示了液体完全不混合状态，其原因是边界层外的液体对流被抑制，仅靠扩散无法使溶质得到混合（均匀分布）。此时边界层厚度为最大，通常约为0.01~0.02m。

（2）当凝固速度极其缓慢，即R→0时，则e-Rδ/D →1，即ke =k0 ，（ρL ）i =（ρL ）B （见图7.74（b）），属于完全混合状态，液体中的充分对流使边界层不存在，从而导致溶质完全混合。

（3）当凝固速度处于上述两者之间，即k0 ＜ke ＜1时，在初始过渡区形成后，ke 为常数，属于不充分混合状态（见图7.74（c）），它表示边界层外的液体在凝固中有时间进行部分的对流（不充分对流），使溶质得到一定程度的混合，此时的边界层厚度较完全不混合状态薄，通常δ为0.001m左右。

图7.74　有效分配系数ke 值不同时，溶质的分布情况



（a）ke =1　（b）ke =k0 　（c）k0 ＜ke ＜1

图7.75　ke =k0 和ke =2k0 时的溶质分布曲线



考虑到液体的混合情况，因此前述的正常凝固方程和区域熔炼方程中的k0 将由ke 取代。不过要强调的是，这些方程仍然限于平直界面的假设。图7.75显示出ke =k0 和ke =2k0 时正常凝固方程所得到的溶质分布曲线。由此可见，当希望获得最大程度的提纯时，则应当使ke 尽可能接近k0 ，也就是应当要求Rδ/D尽可能地小。因此，要求一个小的界面运动速度R和高程度的混合以尽量减小界面层的厚度δ。如果希望得到成分均匀分布的试棒，则要求ke =1，也就是要求高的界面速度和无混合以获得最大的δ。这样，在初始过渡区建立后，即可获得成分的均匀分布（圆棒两端对应初始过渡区和最后熔区宽度的溶质质量浓度除外）。

4. 合金凝固中的成分过冷

a. 成分过冷的概念 　纯金属在凝固时，其理论凝固温度（Tm ）不变。当液态金属中的实际温度低于Tm 时，就引起过冷，这种过冷称为热过冷。在合金的凝固过程中，由于液相中溶质的分布发生变化而改变了凝固温度，这可由相图中的液相线来确定，因此，将界面前沿液体中的实际温度低于由溶质分布所决定的凝固温度时产生的过冷，称为成分过冷。成分过冷能否产生及其程度取决于液-固界面前沿液体中的溶质质量浓度分布和实际温度分布这两个因素。

图7.76示意出k0 ＜1时合金产生成分过冷的情况。图7.76（a）为k0 ＜1时二元相图一角及所选的合金成分为w0 。图7.76（b）为液-固界面（z=0）前沿液体的实际温度分布。图7.76（c）为液体中完全不混合（ke =1）时液-固界面前沿溶质质量浓度的分布情况，其数学表达式可由下法得到：将边界条件z=0，；z=∞，ρL =ρ0 ，代入（7.14）式得通解方程中待定系数P1 和P2 ，由此得到

。

两边同除以合金密度ρ，可得



曲线上每一点溶质的质量分数wL 可直接在相图上找到所对应的凝固温度TL ，这种凝固温度变化曲线如图7.76（d）所示。然后，把图7.76（b）的实际温度分布线叠加到图7.76（d）上，就得到图7.76（e）中影线所示的成分过冷区。

图7.76　k0 ＜1合金的成分过冷示意图



b. 产生成分过冷的临界条件 　假设k0 为常数，则液相线为直线，其斜率用m表示。由图7.76（a）可得：

TL =TA -mwL ，　　　　（7.27）

式中，TL 是成分为wL 合金的开始凝固温度，TA 是纯A组元的熔点。把（7.26）式代入（7.27）式，则得



这就是图7.76（d）中曲线的数学表达式。

现在确定图7.76（b）中实际温度的数学表达式。设界面温度为Ti ，液体中自液-固界面开始的温度梯度为G，则在距离界面为z处的液体实际温度

T=Ti +Gz。　　　　（7.29）

在初始过渡区建立后的稳态凝固条件下，界面温度Ti 就是z=0时的TL 温度；在液体完全不混合的情况下，液-固界面处固相的质量分数为w0 ，液相的质量分数为，所以界面温度Ti 就是液相浓度为时所对应的温度，于是



因此



显然，只有在T＜TL ，即实际温度低于液体的平衡凝固温度时，才会产生成分过冷。

成分过冷产生的临界条件（见图7.76（e））为



对（7.28）式求导，可得z=0处的表达式：



由（7.32）和（7.33）式得成分产生的临界条件：



这就是由蒂勒（Tiller）、杰克逊（Jackson）、拉特（Rutter）和恰尔玛斯（Chalmers）在1953年首先导出的著名方程。大量实验证实，它可以很好地预报凝固时平直界面的稳定性。显然，产生成分过冷的条件是，于是有



反之，则不产生成分过冷。

根据图7.76（a）中简单的几何关系可导出：

G/R=ΔT/D，　　　　（7.36）

式中，ΔT为w0 成分合金的结晶开始温度与结晶终结温度之差，也就是该合金的凝固温度范围。

（7.35）式右边是反映合金性质的参数，w0 ，m大，而k0 小，均使凝固温度范围ΔT增大，有利于成分过冷。另外，扩散系数D越小，边界层中溶质越易聚集，这有利于成分过冷。（7.35）式左边则是受外界条件控制的参数。实际温度梯度越小，对一定的合金和凝固速度，即图7.76（e）中的影线面积越大，成分过冷倾向也越大；若凝固速度增大，则液体的混合程度减小，边界层的溶质聚集增大，这也有利于成分过冷。

上面的推导是假定液体完全不混合的情况，即ke =1，若是k0 ＜ke ＜1的液体部分混合情况，应进行修正，但上述的基本结论不变；若ke =k0 ，在液体完全混合的情况，液-固界面的前沿没有溶质聚集，故不会出现成分过冷。

c. 成分过冷对晶体生长形态的影响 　前述的正常凝固和区域熔炼均要求液-固界面为平直界面，为此，要求很慢的凝固速度和很低的溶质质量浓度，一般要求溶质质量分数小于1%。而在实际的合金铸锭或铸件的凝固速度R较大，一般大于2.5×10-5 m/s，但铸锭或铸件的温度梯度G不大，一般小于300~500℃/m。根据不出现成分过冷的临界条件（7.34）式计算，若金属在液相线温度下的扩散系数取D≈10-9 m2 /s，液相线斜率|m|＞1℃/w，R≈2.5×10-5 m/s，则对于k0 =0.1，溶质质量分数w为1%的合金，G≈225000℃/m，溶质质量分数w降低为0.01%，则G≈2250℃/m；若k0 =0.4，对上述两种溶质含量的合金，不出现成分过冷的条件分别为G≈37500℃/m和375℃/m，这些数据远大于实际凝固中的温度梯度，表明实际合金在通常的凝固中不可避免地出现成分过冷。当在液-固界面前沿有较小的成分过冷区时，平面生长就被破坏。界面某些地方的凸起，在它们进入过冷区后，由于过冷度稍有增加，促进了它们进一步凸向液体，但因成分过冷区较小，凸起部分不可能有较大伸展，使界面形成了胞状组织。图7.77是胞状生长示意图。如果界面前沿的成分过冷区甚大，则凸出部分就能继续伸向过冷液相中生长，同时在侧面产生分枝，形成二次轴，在二次轴上再长出三次轴等，这样就形成树枝状组织。图7.78和图7.79分别是典型的胞状组织和树枝状组织。在两种组织形态之间还存在过渡形态，即介于平面状与胞状之间的平面胞状晶，以及介于胞状与树枝晶之间的胞状树枝晶。对合金质量分数为w0 时，液相内的温度梯度和凝固速度是影响成分过冷的主要因素，有人通过实验，归纳得出它们对固溶体晶体生长形态的影响，如图7.80所示。

图7.77　胞状生长示意图



图7.78　规则的胞状组织（未抛光，未浸蚀）　150×



（a）横向　（b）纵向



图7.79　合金铸件的扫描电子显微镜照片（基体被选择性腐蚀掉而显示出Co树枝晶）　150× 图7.80　和w0 对固溶体晶体生长形态的影响

通过上述分析可知，由于成分过冷，可使合金在正的温度梯度下凝固得到树枝状组织，而在纯金属凝固中，要得到树枝状组织必须在获得的特殊负温度梯度下，因此，成分过冷是合金凝固有别于纯金属凝固的主要特征。





7.4.2　共晶凝固理论


对于二元合金，共晶组织是由液相同时结晶出两个固相得到的。共晶组织形态众多，本节将简述对共晶组织的分类方法，着重讨论层片状共晶组织的形成机理及其生长动力学。

1. 共晶组织分类及其形成机制

100多年来，人们发现了多种多样、绚丽多彩的共晶组织，经大致归类，分为层片状、棒状（纤维状）、球状、针状和螺旋状等，如图7.81所示。某些组织的立体模型如图7.82所示，这有助于对不同二维截面的共晶金相组织形态的理解。

图7.81　典型的共晶组织形态



（a）层片状　（b）棒状（条状或纤维状）　（c）球状（短棒状）　（d）针状　（e）螺旋状

图7.82　某些共晶组织的立体模型



（a）层片状共晶　（b）棒状共晶　（c）球状共晶

以往有关共晶的分类，主要是按两组成相分布的形态或由具有相同位向的共晶领域（同一个共晶晶核生长的区域）的形态为依据。但是，这种划分无法反映出各类共晶合金组织形成的本质。后来，有人提出按共晶两相凝固生长时液-固界面的性质，即按反映微观结构的参数α值大小来分类（见第6章），可将共晶组织划分为3类：

（1）金属-金属型（粗糙-粗糙界面）。由金属-金属组成的共晶，如Pb-Cd，Cd-Zn，Zn-Sn，Pb-Sn等，以及许多由金属-金属间化合物组成的合金，如Al-Ag2 Al，Cd-SnCd等均属于此类。

（2）金属-非金属型（粗糙-光滑界面）。在金属-非金属型中，两组成相为金属-非金属或金属-亚金属，其中非金属或金属性较差的一相在凝固时，其液-固界面为光滑界面，如Al-Ge，Pb-Sb，Al-Si，Fe-C（石墨）等合金共晶属于此类。

（3）非金属-非金属型（光滑-光滑界面）。对此类共晶组织形态研究甚少，而且不属于合金研究的范围，故不加以讨论。

a. 金属-金属型共晶 　这类共晶大多是层片状或棒状共晶。形成层片状还是棒状共晶，虽然在某些条件下会受到长大速率、结晶前沿的温度梯度等参数的影响，但主要受界面能（界面能=界面面积×单位面积界面能）所控制，取决于下面两个因素：

（1）共晶中两组成相的相对量（体积百分数）。如果层片之间或棒之间的中心距离λ相同，并且两相中的一相（设为α相）体积小于27.6%时，有利于形成棒状共晶；反之有利于形成层片状共晶。具体数学推导如下：

推导模型见图7.83。设棒的半径和片的厚度均为r，长度为l，根据α相棒状排成六方阵列，可计算出棒状共晶的六边形体积

，

其中，

Vα =3πr2 l。

β-α相界面积

A=3×2πr×l=6πrl。

图7.83　棒状共晶和层片状共晶形成条件的推导模型



（a）棒状共晶　（b）层片状共晶

设层片状共晶与棒状共晶的体积相同，注意棒状共晶六方阵列的对角线宽为2λ，故层片状共晶也必须在相应的间距2λ中，计算与棒状共晶相同的体积，由下式可解出层片状共晶的宽度x（即图7.83（b）中水平方向的宽度）：



由图7.83（b）可知，在2λ间距中有四个β-α界面，由此得到层片状共晶β-α相界面积为

。

若棒状共晶组织中β-α相界面积小于层片状共晶，即

，

得

。

由于r也表示层片状共晶中α相的厚度，反之，当时，层片状共晶中β-α相界面积小于棒状共晶时，则根据上述不等式可得体积分数



上式表明，当α相（或β相）体积分数小于27.6%时，棒状共晶组织中单位体积的β-α相界面积小于层片状共晶组织，有利于形成棒状共晶；反之可证明，当α相（或β相）体积分数大于27.6%时，有利于形成层片状共晶组织。这一理论计算得到许多实验的证实。

（2）共晶中两组成相配合时的单位面积界面能。当共晶的两组成相以一定取向关系互相配合时，例如在Al-CuAl2 共晶中，这种取向关系使层片相界面上的单位面积界面能降低。要维持这种有利取向，两相只能以层片状分布。

因此，当共晶中的一相体积分数在27.6%以下时，就要视降低界面积还是降低单位面积界面能更有利于降低体系的能量而定。若为前者，倾向于得到棒状共晶；若为后者，将形成层片状共晶。

现以层片状共晶为例，说明共晶组织形成的机制。

金属-金属型共晶，其两组成相与液相之间的液-固界面都是粗糙界面，各相的前沿液体温度均在共晶温度以下的0.02℃范围内，它们的液-固界面上的温度基本上相等，因而界面为平直状。

共晶合金结晶时，并非是两相同时出现，而是某一相在熔液中领先形核和生长，称为领先相。现设领先相为α，首先α相在ΔTE 过冷度下从液体中形核并长大，其B组元质量分数为，见图7.84。由于小于液相的成分（共晶成分we ），多余的溶质将从结晶相α中排出，其结晶前沿的液体中B组元溶质便富集，其成分为，该成分大于β相形成所需的成分，于是促使β相在α相上形核长大，结晶的β相成分为，其前沿液体中的成分为，该成分对应的A组元成分大于α相形成所需的成分，即所对应的A组元成分，所以β相的形成使其前沿液体中富集A组元，这就有利于α相依附β相形核生长。这样的反复过程，通过交替形核生长，最终形成α和β相间排列的组织形态。在α和β两相并肩向液体中生长时，由于α相界面前沿的液相成分为，β相界面前沿的液相成分为，两相间的横向成分差为。而远离α相界面的纵向液相成分为共晶成分we ，则α相界面前的液体中的纵向成分差为，故共晶两相界面前沿的横向成分差比纵向成分差约大1倍，而且α相和β相横向扩散距离短，因此共晶中α和β相的交替生长主要是通过横向组元的扩散来实现的，如图7.85所示。上述分析方法通常称为赫尔特格林（Hultgren）外推法，这是一种常用的分析方法。



图7.84　将相界外推到界面的过冷温度（赫尔特格林外推法） 图7.85　层片状共晶凝固时的横向扩散示意图

层片状共晶中两相的交替生长并不需要反复形核，很可能是由图7.86所示的“搭桥”方式来形成层片状共晶的，以至逐渐长成每个层片近似平行的共晶领域。由X射线衍射和选区电子衍射分析证实，在一个共晶领域中，每相的层片是属于同一个晶体生长得到的，而且，在层片状共晶中，两相之间常有一定的晶体学取向关系。

图7.86　层片状共晶形核的搭桥机制



层片状共晶组织的粗细，一般以层片间距λ表示。结晶前沿液体的过冷度越大，则凝固速度R越大，而R与λ之间的关系为：



式中，k为常数，因不同合金而异。由此可见，过冷度越大，凝固速度越大，层片间距越小，共晶组织越细。

共晶的层片间距显著影响合金的性能。共晶组织越细，则合金强度越高，其可用霍尔-佩奇（Hall-Petch）公式来表示。设σ为屈服强度，σ*为与材料有关的常数，则有



式中，m为常数。上述讨论结果大致也适用于棒状共晶。

b. 金属-非金属型共晶 　这类共晶组织通常形态复杂，如针片状、骨骼状等，但经扫描电镜观察，显示出每个共晶领域内的针或片并非完全孤立，它们也是互相连成整体的。对于金属-非金属型共晶与金属-金属型共晶形态不同的原因解释，存在着不同的观点。有人认为，可能是由光滑与粗糙两种界面的动态过冷度不同引起的。金属型粗糙界面前沿液相的动态过冷度约为0.02℃，而非金属型光滑界面前沿液相的动态过冷度约为1~2℃。当液体中出现过冷，只需较小动态过冷度的金属相将领先形核并任意生长，从而迫使滞后生长的非金属相也相应地发生枝化或迫使其停止生长，从而得到不规则形态的显微组织。但上述的动态过冷度理论不能解释某些金属-非金属型共晶的形成方式。例如，Al-Si共晶凝固时，长在界面前沿的领先相正好与动态过冷理论预测的相反，不是金属α（Al）相，而是非金属β（Si）相。实验测定表明，Al-Si系共晶界面的过冷度，主要来源于成分过冷，而不是动态过冷，其成长方式是由两相的质量分数差异和成分过冷所决定的。Al-Si共晶成分w（Si）为11.7%，Al和Si所形成的固溶体α和β的固溶度均约为1%，所以共晶体α和β相的质量分数之比约为9∶1，导致共晶凝固时α相的液-固界面宽，β相的液-固界面窄。当α相长大时，其界面处排出的Si原子向β相的界面前沿扩散时，因β相的界面窄，故其界面处Si浓度迅速增加，成分过冷倾向大，这有利于β相的快速生长。β相因其生长的各向异性而形成取向不同的针状或枝晶。在β相长大时，其界面处排出的Al原子在向邻近的α相界面前沿扩散时，因α相的界面宽，近邻β相的α相处长大速度大于远离β相的α相处，这就使α相的液-固界面呈现凹陷状。图7.87（a），（b）分别为Al-Si共晶生长形态的示意图及其二次电子形貌像。



图7.87　Al-Si共晶长大示意图（a）及定向凝固Al-Si共晶深浸后的二次电子像（b）（浸蚀剂：2%盐水水溶液）　500×

在金属-非金属型共晶中适当加入第三组元，共晶组织可能发生很大变化。例如，在Al-Si合金中加入少量的钠盐，可使β（Si）相细化，分枝增多；又如往铸铁中加入少量镁和稀土元素，使片状石墨球化，这种方法称为“变质处理”。变质处理方法是一种经济、实用并改善共晶合金组织与性能的方法，故受到人们的重视。

2. 层片生长的动力学
