Repository: soyincrea/testdocs

File: 材料科学基础（第三版） (胡赓祥  蔡珣  戎咏华) (Z-Library).txt (part 7 of 9)
图书在版编目（CIP）数据
由前述的层片状共晶形成机制可知，液相首先由某一相形核，该相称为领先相。假如是以A组元为基、固溶体α为领先相，它的形成将排出多余的B组元，当α相前沿液体中B组元富集时，促进了以B组元为基的固溶体β的形成。一旦β形核长大，β相将排出多余的A组元，这又促进α相依附β相形核生长，如此重复的过程导致了两相相间的共晶组织形态。在共晶生长中，由于动态过冷度很小和强烈的横向扩散，使液-固界面前沿不能建立起有效的成分过冷，因此界面是平直状的。进一步了解界面移动的速度，这就是层片生长动力学所需解决的问题。

当共晶合金凝固时，释放出来的单位体积自由能

ΔGB =ΔSf ΔTE ，　　　　（7.39）

式中，ΔSf 是单位体积共晶液体的凝固熵，ΔTE 为在共晶凝固时，液-固界面前沿注液体的过冷度。

考虑图7.88所示的界面区域，层片间距为s0 ，层片垂直于纸面的深度为1个单位长度。当图7.88所示的界面推进dz后，在体积（s0 ·1·dz）中可得能量守恒，即释放出的自由能ΔGB ·s0 ·1·dz，被用来产生两个α-β界面所需的自由能2γαβ ·1·dz和驱动扩散需要的自由能ΔGd ·s0 ·1·dz，由此可得



图7.88　层片状共晶体长大模型



若假定所有释放出来的自由能都用来产生α-β界面，上式中ΔGd 为零，而层片间距将达到极小，即s0 =smin ，故此时界面的面积最大。由此得到



这一方程给出了共晶层片的最小可能间距。

将方程（7.39）和（7.41）式代入（7.40）式，可得



由前述的能量守恒可知，总过冷度ΔTE 决定了共晶反应所能获得的自由能，可将其分成两部分，其中一部分，ΔTs 用于提供生成α-β界面能，另一部分，ΔTd 用于提供驱动扩散所需的自由能，即



这一结果可用几何方法在相图上表示出来，如图7.89所示。用于扩散的成分差Δw示于图中，并可由液相线的斜率mα 和mβ 计算出来：



图7.89　总过冷度ΔTE 与相图间的关系



下面要建立扩散浓度差与界面移动速度之间的关系。

由α片排出的B原子通量



式中，分别是在ΔTE 过冷度下α相液、固相线外推对应的质量浓度（见图7.84），而ρe 和ρα 分别是ΔTE =0时液相（共晶成分）和α固相对应的质量浓度，R是界面移动速度。为了计算这一被排出的溶质的侧向扩散，需要确定液体中溶质的三维分布。为了简化计算，视α与β片的侧向扩散主要发生在图7.88的y方向上，由此作出的一级近似可得



式中，Δρ为α与β相前沿液体中的平均质量浓度差，s0 /2为扩散距离。在稳态下，从一个α片排出的B原子通量应等于将这些原子传输到β片中去的侧向扩散通量，即J（排出）=J（扩散），可得

，

两边同除以合金的密度ρ，整理可得：



将（7.42）式用过冷度表示，且由，可得



将（7.48）式代入（7.44）式后，再代入（7.47）式，得



将上式改写为下列形式：



式中



层片间距s0 的取值应使界面处的过冷度为最小，根据这一最佳化原理，对（7.50）式求极值得最佳值

sopt =2smin 。　　　　（7.51）

将smin =sopt /2，s0 =sopt 以及ΔSf ΔTE =ΔGB =2γα β/smin =4γα β/sopt 代入（7.49）式，最终得到界面移动速度方程：



由上述方程可改写为下列简式方程：



式中k为常数。这一结果表明，观察到的间距sopt 将随R单调地减小。

大量的共晶凝固实验研究表明：其结果和方程（7.53）符合得很好，Pb-Sn的实验结果示于图7.90中。实验表明，要获得规则的共晶组织，层片间距s有一定的范围。一般在s≈10μm以上，层片变得非常弯曲，并开始出现断条；在s≈0.5μm以下，通常由于断条而难以保持为规则的组织。常见的规则共晶的层片间距约为1~3μm。

图7.90　Pb-Sn合金中层片间距与凝固速度间的关系



3. 共晶界面的稳定性

成分过冷理论对单相固溶体长大时，平直的液-固界面的稳定性给予很好的判据。当出现成分过冷时，这种平直界面稳定性就被打破，随着成分过冷的增加，界面形态可由胞状至树枝状的不同变化，这些都已被实验证明。对于共晶合金，成分过冷理论对于两相长大时平直的液-固界面稳定性的分析，不如对单相固溶体那样理想，但成分过冷理论仍可解释某些情况下的共晶界面的稳定性。

a. 纯二元共晶 　当一个纯二元共晶成分的熔液凝固时，由相图可知，若领先相α的结晶将排出多余的B组元溶质，与之平衡的液相成分为共晶成分；而随后β相的结晶排出的A组元溶质，与之平衡的液相成分仍然是共晶成分，因此，不能在液-固相界前沿的液相中产生溶质的聚集，所以也不能产生成分过冷。若有过冷度ΔTE 存在，则在两相的液-固界面前沿就有溶质的聚集和贫化，这样就会产生成分过冷。对于金属-金属型（粗糙-粗糙）共晶，由于ΔTE 很小（＜0.02℃），不会产生明显的成分过冷，所以在正的温度梯度下，平直界面是稳定的，一般不会出现树枝晶。而对于金属-非金属（粗糙-光滑）型共晶，可能由于非金属生长的动态过冷度较大（1~2℃），会造成较大的溶质聚集，在较小的温度梯度下，由此产生明显的成分过冷，可能形成树枝晶。

b. 含杂质的二元共晶 　如果二元共晶含有杂质，则杂质元素在两个固相与液相之间将具有某一平均的分配系数。如果，杂质元素将在共晶体-液相界面的前沿聚集起来，并可造成成分过冷。如果杂质量较少，由此产生的成分过冷不大，这使平直界面变为胞状，其生长方式与单相固溶体的长大方式相似，层片倾向于垂直于液-固界面生长，所以每个胞在横截面上可以容易地加以区别。如果杂质量足够多，就可能形成树枝晶，通常可发现树枝晶由纯α相、纯β相或一杂质相组成。

c. 二元伪共晶 　当合金成分w0 不是共晶成分we 的二元合金时，能获得100%的共晶组织，称为伪共晶组织（也可称复合共晶组织）。伪共晶组织的成分必定是组成伪共晶体的两相的平均成分，式中fa 是伪共晶体中α相的相对量，而wα 与wβ 为伪共晶体中α和β相的质量分数，并可由平衡相图中它们的成分来确定。对于具有共晶成分we 的共晶体，fa 值可由相图确定为（wβ -we ）/（wβ -wα ）。然而，如能使共晶体中的α相层片加厚，即α相的相对量增大，伪共晶体的平均成分w将低于we 。因此，从原理上讲，伪共晶的成分可在wα 和wβ 之间，并仅取决于伪共晶体中α和β的相对量。

那么非共晶成分合金是如何获得伪共晶组织的呢？假若伪共晶合金成分为w0 ，它小于共晶成分we ，平衡分配系数k0 ＜1。为了使合金凝固后仍具有规则的共晶显微组织，必须满足两个条件：液-固界面前沿的液体成分接近共晶成分we ；平直界面必须稳定，无枝晶出现。第一个条件可由界面上溶质的聚集来满足。当冷速很快时，若液相完全不混合，在稳态凝固情况下，界面上液相的溶质快速聚集达到we 成分，界面上固相的成分也随之增加到原合金成分w0 ，成分达到we 的液相就可进行共晶反应，获得伪共晶组织。伪共晶组织形成时，平直界面稳定性的数据可根据（7.34）式得到：

GCR =mR（we -w0 ）/D。

当不出现成分过冷时，则平直界面是稳定的。一旦出现成分过冷时，实验表明，当w0 接近wα 时，上述数据符合得较好，但当w0 接近we 时，则通常可在比由成分过冷数据确定的GCR 低得多的G值下仍保持平直界面。因此，对于非共晶成分获得伪共晶组织的条件，尚无实用的方法。通常仍采用实验方法来确定伪共晶区。在测定伪共晶区时，温度梯度是很小的（可能低于0.01~0.05℃/Cm）。因此，这种伪共晶区指出了在很小的温度梯度和相当高的冷却速度下，可以获得伪共晶组织的成分范围。





7.4.3　合金铸锭（件）的组织与缺陷


工业上应用的零部件通常由两种途径获得：一种是由合金在一定几何形状与尺寸的铸模中直接凝固而成，这称为铸件；另一种是通过合金浇注成方或圆的铸锭，然后开坯，再通过热轧或热锻，最终可能通过机加工和热处理，甚至焊接来获得部件的几何尺寸和性能。显然，前者比后者节约能源，节约时间，节约人力，从而降低生产成本，但前者的适用范围有一定限制。对于铸件来说，铸态的组织和缺陷直接影响它的力学性能；对于铸锭来说，铸态组织和缺陷直接影响它的加工性能，也有可能影响到最终制品的力学性能。因此，合金铸件（或铸锭）的质量，不仅在铸造生产中，而且对几乎所有的合金制品都是重要的。

1. 铸锭（件）的宏观组织

金属和合金凝固后的晶粒较为粗大，通常是宏观可见的。图7.91是铸锭的典型宏观组织示意图。它由表层细晶区、柱状晶区和中心等轴晶区3个部分所组成，其形成机理如下：

图7.91　钢锭的3个晶区示意图



1—表层细晶区　2—柱状晶区　3—中心等轴晶区

a. 表层细晶区 　当液态金属注入锭模中后，型壁温度低，与型壁接触的很薄一层熔液产生强烈过冷，而且型壁可作为非均匀形核的基底，因此，立刻形成大量的晶核，这些晶核迅速长大至互相接触，形成由细小的、方向杂乱的等轴晶粒组成的细晶区。

b. 柱状晶区 　随着“细晶区”外壳形成，型壁被熔液加热而不断升温，使剩余液体的冷却变慢，并且由于结晶时释放潜热，故细晶区前沿液体的过冷度减小，形核变得困难，只有细晶区中现有的晶体向液体中生长。在这种情况下，只有一次轴（即生长速率最快的晶向）垂直于型壁（散热最快的方向）的晶体才能得到优先生长，而其他取向的晶粒，由于受邻近晶粒的限制而不能发展，因此，这些与散热相反方向的晶体择优生长而形成柱状晶区。由于各柱状晶的生长方向是相同的，例如，立方晶系的各柱状晶的长轴方向为〈100〉方向，这种晶体学位向一致的铸态组织，称为“铸造织构”或“结晶织构”。

纯金属凝固时，结晶前沿的液体具有正的温度梯度，无成分过冷区，故柱状晶前沿大致呈平面状生长。对于合金来说，当柱状晶前沿液相中有较大成分过冷区时，柱状晶便以树枝状方式生长，但是，柱状树枝晶的一次轴仍垂直于型壁，沿着散热最快的反方向。

c. 中心等轴晶区 　柱状晶生长到一定程度，由于前沿液体远离型壁，散热困难，因此冷速变慢，而且熔液中的温差随之减小，这将阻止柱状晶的快速生长，当整个熔液温度降至熔点以下时，熔液中出现许多晶核并沿各个方向长大，就形成中心等轴晶区。关于中心等轴晶形成有许多不同观点，现概括如下：

（1）成分过冷。随着柱状晶的生长，发生成分过冷，使成分过冷区从液-固界面前沿延伸至熔液中心，导致中心区晶核的大量形成并向各方向生长而成为等轴晶，这样就阻碍了柱状晶的发展，形成中心等轴晶区。

图7.92　液体金属铸入铸模后的对流



（2）熔液对流。当液态金属或合金注入锭模时，靠近型壁处的液体温度急剧下降，在形成大量表层细晶的同时，造成锭内熔液的很大温差。由于外层较冷的液体密度大而下沉，中心较热的液体密度小而上升，于是造成剧烈的对流，如图7.92所示。对流冲刷已结晶的部分，可能将某些细晶带入中心液体，作为仔晶而生长成为中心等轴晶。

（3）枝晶局部重熔产生仔晶。合金铸锭的柱状晶呈树枝状生长时，枝晶的二次晶通常在根部较细，这些“细颈”处发生局部重熔（由于温度的波动）使二次轴成为碎片，漂移到液体中心，成为“仔晶”而长大成为中心等轴晶。

应强调的是，铸锭（件）的宏观组织与浇注条件有密切关系，随着浇注条件的变化可改变3个晶区的相对厚度和晶粒大小，甚至不出现某个晶区。通常快的冷却速度，高的浇注温度和定向散热有利于柱状晶的形成；如果金属纯度较高、铸锭（件）截面较小时，柱状晶快速成长，有可能形成穿晶。相反，慢的冷却速度，低的浇注温度，加入有效形核剂或搅动等均有利于形成中心等轴晶。

柱状晶的优点是组织致密，其“铸造织构”也可被利用。例如，立方金属的〈001〉方向与柱状晶长轴平行，这一特性被用来生产用作磁铁的铁合金。磁感应是各向异性的，沿〈001〉方向较高。这可用定向凝固方法使所有晶粒均沿〈001〉方向排列。“铸造织构”还可被用来提高合金的力学性能。柱状晶的缺点是相互平行的柱状晶接触面，尤其是相邻垂直的柱状晶区交界面较为脆弱，并常聚集易熔杂质和非金属夹杂物，所以铸锭热加工时极易沿这些弱面开裂，或铸件在使用时也易在这些地方断裂。等轴晶无择优取向，没有脆弱的分界面，同时取向不同的晶粒彼此咬合，裂纹不易扩展，故获得细小的等轴晶可提高铸件的性能。但等轴晶组织的致密度不如柱状晶。表层细晶区对铸件性能的影响不大，由于它很薄，通常可在机加工时被除掉。

2. 铸锭（件）的缺陷

a. 缩孔 　熔液浇入锭模后，与型壁接触的液体先凝固，中心部分的液体则后凝固。由于多数金属在凝固时发生体积收缩（只有少数金属如锑、镓、铋等在凝固时体积会膨胀），使铸锭（件）内形成收缩孔洞，或称缩孔。

缩孔可分为集中缩孔和分散缩孔两类，分散缩孔又称疏松。集中缩孔有多种不同形式，如缩管、缩穴、单向收缩等，而疏松也有一般疏松和中心疏松等，如图7.93所示。

图7.93　几种缩孔形式



（a）缩管　（b）缩穴　（c）单向收缩　（d）一般疏松　（e）中心疏松

集中缩孔一般控制在钢锭或铸件的冒口处，然后加以切除。如果不正确的补缩方法或冒口设计不当，缩孔较深而切除不净时，这种缩孔残余对随后的加工与使用会造成严重影响。疏松是枝晶组织凝固本性的必然结果：在树枝晶生长过程中，各枝晶间互相穿插有可能使其中的液体被封闭。当凝固收缩得不到液体补充时，便形成细小的分散缩孔，因此，即使有了正确的冒口设计，它也会存在。

铸件中的缩孔类型与金属凝固方式有密切关系。

共晶成分的合金和纯金属相同，在恒温下进行结晶。在控制适当的结晶速率和液相内的温度梯度时，其液-固界面前沿的液相中几乎不产生成分过冷，液-固界面呈平面推移，因此凝固自型壁开始后，主要以柱状晶循序向前延伸的方式进行，这种凝固方式称为“壳状凝固”，如图7.94（a）所示。这种方式的凝固不但流动性好，而且熔液也易补缩，缩孔集中在冒口。因此，铸件内分散缩孔体积较小，成为较致密的铸件。

在固溶体合金中，当合金具有较宽的凝固温度范围、它的平衡分配系数k0 较小时，容易在液-固界面前沿的液相中产生成分过冷，使仔晶以树枝状方式生长，形成等轴晶，在完全固相区和完全液相区之间存在着宽的固相和液相并存的糊状区，因此，这种凝固方式称为“糊状凝固”，如图7.94（c）所示。显然，这种凝固方式熔液流动性差，而且，糊状区中晶体以树枝状方式生长，多次蔓生的树枝往往互相交错，使在枝晶最后凝固部分的收缩不易得到熔液的补充，而形成分散的缩孔，也使铸件的致密性变差，但不需要留有较大的冒口。

为了改善呈糊状凝固的补缩性，常采用细化铸件晶粒的方法，这可减少发达树枝晶的形成，也就削弱了交叉的树枝晶网，有效地改善液体的流动性。另外，由于疏松往往分布在晶粒之间，细化晶粒使每个孔洞的体积减小，也有利于铸件的气密性。这个原理常在铝基和镁基合金中应用。实际合金的凝固方式常是壳状凝固和糊状凝固之间的中间状态，如图7.94（b）所示。

图7.94　不同凝固方式示意图



（a）壳状凝固　（b）壳状-糊状混合凝固　（c）糊状凝固

合金凝固时，液体内因溶入气体过饱和而析出，形成气泡，也会使铸件内形成孔隙，减小了铸件的致密度。因此，为了减小铸件内的孔隙度，也应注意液体内气体的含量。

b. 偏析 　偏析是指化学成分的不均匀性。合金铸件在不同程度上均存在着偏析，这是由合金结晶过程的特点所决定的。前述的正常凝固，一个合金试棒从一端以平直界面进行定向凝固时，沿试棒的长度方向会产生显著的偏析，当合金的平衡分配系数k0 ＜1时，先结晶部分含溶质少，后结晶部分含溶质多。但是，合金铸件的液-固界面前沿的液体中通常总存在成分过冷，界面大多为树枝状，这会改变偏析的形式。当树枝状的界面向液相延伸时，溶质将沿纵向和侧向析出，纵向的溶质输送会引起平行枝晶轴方向的宏观偏析，而横向的溶质输送会引起垂直于枝晶方向的显微偏析。宏观偏析经浸蚀后是由肉眼或低倍放大可见的偏析，而显微偏析是在显微镜下才能检视到的偏析。

（1）宏观偏析。宏观偏析又称区域偏析。宏观偏析按其所呈现的不同现象又可分为正常偏析、反偏析和比重偏析3类。

① 正常偏析（正偏析）。当合金的分配系数k0 ＜1时，先凝固的外层中溶质含量较后凝固的内层为低，因此合金铸件中心所含溶质质量浓度较高的现象是凝固过程的正常现象，这种偏析就称为正常偏析。

正常偏析的程度与铸件大小、冷速快慢及结晶过程中液体的混合程度有关。一般大件中心部位正常偏析较大，这是最后结晶部分，因而溶质质量浓度较高，有时甚至会出现不平衡的第二相，如碳化物等。有些高合金工具钢的铸锭的中心部位甚至可能出现由偏析所引起的不平衡莱氏体。

正常偏析一般难以完全避免，它的存在使铸件性能不良。随后的热加工和扩散退火处理也难以使它根本改善，故应在浇注时采取适当的控制措施。

② 反偏析。反偏析与正常偏析相反，即在k0 ＜1的合金铸件中，溶质质量浓度在铸件中的分布是表层比中心高。

实践证明，只有当合金在凝固时体积收缩，并在铸件中心有孔隙时才能形成反偏析。而且，当铸件内有柱状晶或合金凝固的温度范围较大和在液体内溶有气体时，有利于反偏析的形成。根据实验，通常认为反偏析的形成原因是：原来铸件中心部位应该富集溶质元素，由于铸件凝固时发生收缩而在树枝晶之间产生空隙（此处为负压），加上温度的降低，液体内气体析出而形成压强，使铸件中心溶质质量浓度较高的液体沿着柱状晶之间的“渠道”被压向铸件表层，这样形成了反偏析。由于溶质质量浓度较高时，其熔点较低，因此，像Cu-Sn合金铸件，往往会在其表面出现“冒汗”现象，这就是反偏析的明显征兆。

扩大铸件内中心等轴晶带，阻止柱状晶的发展，使富集溶质的液体不易从中心排向表层；减小液体中的气体含量，都是一些控制反偏析形成的途径。

③ 比重偏析。比重偏析通常产生在结晶的早期，由于初生相与溶液之间密度相差悬殊，轻者上浮，重者下沉，从而导致上下成分不均匀，这称为比重偏析。例如，w（Sb）=15%的Pb-Sb合金在结晶过程中，先共晶Sb相密度小于液相，而共晶体（Pb+Sb）的密度大于液相，因此Sb晶体上浮，而（Pb+Sb）共晶体下沉，形成比重偏析。铸铁中的石墨漂浮也是一种比重偏析。

防止或减轻比重偏析的方法有：增大铸件的冷却速度，使初生相来不及上浮或下沉；或者加入第三种合金元素，形成熔点较高的、密度与液相接近的树枝晶化合物，在结晶初期形成树枝骨架，以阻挡密度小的相上浮或密度大的相下沉，如在Cu-Pb合金中加入Ni或S（形成高熔点的Cu-Ni固溶体或Cu2 S）；在Sb-Sn合金中加入Cu（形成Cu6 Sn5 或Cu3 Sn）能有效地防止比重偏析。

（2）显微偏析。显微偏析可分为胞状偏析、枝晶偏析和晶界偏析3种。

① 胞状偏析。前已指出，当成分过冷度较小时，固溶体晶体呈胞状方式生成。如果合金的分配系数k0 ＜1，则在胞壁处将富集溶质；若k0 ＞1，则胞壁处的溶质将贫化，这称为“胞状偏析”，由于胞体尺寸较小，即成分波动的范围较小，因此很容易通过均匀化退火消除“胞状偏析”。

② 枝晶偏析。如前所述，枝晶偏析是由非平衡凝固造成的，这使先凝固的枝干和后凝固的枝干间的成分不均匀。合金通常以树枝状生长，一棵树枝晶就形成一颗晶粒，因此枝晶偏析在一个晶粒范围内，故也称为晶内偏析。影响枝晶偏析程度的主要因素有：凝固速度越大，晶内偏析越严重；偏析元素在固溶体中的扩散能力越小，则晶内偏析越大；凝固温度范围越宽，晶内偏析也越严重。

③ 晶界偏析。晶界偏析是由于溶质原子富集（k0 ＜1）在最后凝固的晶界部分而造成的。当k0 ＜1的合金在凝固时使液相富含溶质组元、又当相邻晶粒长大至相互接壤时，把富含溶质的液体集中在晶粒之间，凝固成为具有溶质偏析的晶界。

影响晶界偏析程度的因素大致有：溶质含量越高，偏析程度越大；非树枝晶长大使晶界偏析的程度增加，也就是说枝晶偏析可减弱晶界的偏析；结晶速度慢使溶质原子有足够的时间扩散并富集在液-固界面前沿的液相中，从而增加晶界偏析程度。

晶界偏析往往容易引起晶界断裂，因此，一般要求设法减小晶界偏析的程度。除控制溶质含量外，还可以加入适当的第三种元素来减小晶界偏析的程度。如在铁中加入碳来减弱氧和硫的晶界偏析；加入钼来减弱磷的晶界偏析；在铜中加入铁来减弱锑在晶界上的偏析。





7.4.4　合金的铸造和二次加工


图7.95总结了四种实际生产中最主要的铸造方法。在一些生产工艺里，模子可以重复利用，而在另外一些工艺中则被丢弃。砂模铸造工艺包含绿砂铸模，即将硅砂（SiO2 ）和湿黏土相结合，并包裹在可移除的模型外。陶瓷铸造工艺用细晶粒陶瓷材料作为模具；将含有此种陶瓷的浆体倒在可重复利用的模型的周围，等其硬化之后将模型取出。

图7.95　四种典型的铸造工艺



（a）和（b）绿砂铸造　（c）金属型铸造　（d）压模铸造　（e）失蜡铸造

精密铸造工艺将含有硅胶（含纳米尺度的陶瓷颗粒）的浆体包裹在蜡质模型外面，等陶瓷硬化后（即生成弥散的硅胶凝胶），将蜡熔化倒出，就得到了可以倒入合金熔体的模子。精密铸造工艺又称为失蜡铸造工艺，最适合制备形状较为复杂和表面光洁的铸件。牙医和珠宝商最先采用精密铸造工艺，当前这种工艺被用于生产螺旋桨叶片、钛质高尔夫球棒和人造膝盖骨及臀骨。在另外一种失蜡铸造方法中，用类似于生产咖啡杯或包装材料的聚苯乙烯球粒加工成泡沫状模型，将松散的沙子包裹在其周围形成模子。当熔融的金属倒入模型后，高分子泡沫材料分解，使金属填充于模型中。

在金属型铸造和压模铸造工艺中，中空的模子是金属材质。当熔融金属倒入模子中凝固后，模子被打开，随后铸件被取出，模子可以重复使用。这个过程由于模子为金属材质，提供了高的冷却速率，从而可获高强度的铸件。陶瓷材质模子，包含了前述用于精密铸造的模子，它们与金属模子不同，具有很好的隔热能力，因此，最缓慢的冷却速率产生最低强度的铸件。成千上万的卡车和汽车发动机活塞用金属型铸造工艺铸造，此工艺具有低的表面粗糙度和好的尺寸精度等优势，而其较高铸造成本和难以得到复杂形状的缺点也限制了其应用。

在压模铸造工艺中，熔融的金属材料经高压压入模子中，并保持压力至凝固，其用于许多锌、铝和镁基合金的铸造。此工艺优势在于可以得到极低的表面粗糙度、非常好的尺寸精度，并可以制备复杂形状的铸件，以及很高的生产效率，但其需要采用耐高压金属模子，其制造费用很高，而且只能得到较小尺寸的部件。

如上所述，铸造是生产部件的有效方法，同时它可以得到用于后续成型（即棒材，条材，线材等）的铸锭和厚板。在钢铁工业中，成千上万吨钢材由高炉和电弧炉等生产。尽管生产工艺的细节不同，大多数金属（如铜和锌）和合金用相同的工艺从矿石中提炼出来。某些材料（如铝），由于其氧化物十分稳定，不能用置换方法制备而需用电解法提炼。

在很多情况下，我们需要回收利用金属和合金，废弃的金属被重熔和加工，去除了杂质并调整了合金成分比例。每年大量的钢铁、铝、锌、不锈钢、钛等被重新利用。

在铸锭工艺中，由炉子制得的熔化的钢铁或合金被浇铸于大模具中，其产物（铸锭）接着在另外的车间通过热轧方法得到有用形状的成品。连铸工艺的思路是在一系列步骤下将熔化的金属转变为具有一定形状（如板状、板状）的半成品。液态金属由漏斗倒入振动的水冷铜模中，钢铁的表面迅速冷却。这种半凝固的钢铁受振动脱离开模具，同时模具又被倒入新一批钢水。铸件脱离模具后逐渐冷却，其心部最后凝固。连铸件随后被切割成合适的长度。

对于钢铁和其他合金的板材、棒材、型材等产品还需将由铸锭开坯得到的扁钢坯进行二次加工才能得到，二次加工步骤如图7.96所示。目前的先进工艺已将铸和轧的工艺结合为连续操作，即形成连铸连轧工艺。

图7.96　钢铁和其他合金的二次加工步骤示意图





7.5　高分子合金概述


高分子合金，又称多组元聚合物，是指含有两种或多种高分子链的复合体系，包括嵌段共聚物、接枝共聚物，以及各种共混物等。正如由不同金属混合制得合金一样，其目的是通过高分子间的物理、化学组合获得更多样化的高分子材料，使它们具有更高的综合性能，因此，把这种高分子复合体系形象地称为“高分子合金”（polymer alloy）。当组元有两个时，就称为二元聚合物。本节将简述高分子合金相容性的判据及合金相图的测定方法，高分子合金的主要制备方法，高分子合金的形态结构，以及二元系高分子合金性能与组元性能的一般关系，最后简介高分子合金的主要类型。





7.5.1　高分子合金的相容性


两种高分子共混在一起能否相容的判据与小分子相容性判据相同，即混合自由能小于零：

ΔG=ΔH-TΔS＜0，　　　　（7.54）

式中，ΔH和ΔS分别为混合焓和混合熵。对于高分子体系来说，如果异种分子间没有特殊的相互作用，那么ΔH值总是大于零的，即溶解时吸热。因此，混合热这一项始终不利于两者的混合。由此可见，混合前后的熵增程度将决定两种高分子是否能混合。事实上，对于两种高分子的混合，熵的增加远小于两种低分子混合的熵增加，其原因可由图7.97来直观地说明。图中小分子A和B都占据一个格子，高分子则可视为由若干个链节构成，每个链节占据一个格子。图7.97（a）表示出小分子A和B混合的情况。由热力学公式S=klnω可知，熵（S）是微观组态数（ω）的函数，微观组态数越大，熵值越大。在混合物中有NA 个A分子和NB 个B分子，由于在格子模型中任何一个A和B互换位置都是一种新排列，故它们可能采取的排列方式数目为ω=（NA +NB ）！/（NA ！NB ！）。宏观体系中的NA ，NB 都是很大的数目，小分子溶液的分子排列方式很多，因此溶解导致熵的增加极大。图7.97（b）是小分子A和高分子B相混合的情况。这时由于同一B链上的链节必须相互联结在一起，B链节所处的位置就不能任意地和A对换。这样，比之于纯A和纯B（纯组元的ω=1，S=0）的情况，熵仍然明显增加，但比之于相同体积的小分子A和B共混的情况，ΔS就小得多。图7.97（c）则是高分子共混的情况，这时，由于同一A链上的各链节和同一B链上的各链节都必须各自联结，互换位置，而构成新的排列方式更少，故高分子混合后熵的增加是非常有限的。在大多数情况下，不足以克服ΔH的贡献，即TΔS＜ΔH，故高分子的混合不太可能达到相对分子质量级的混合，总是形成多相体系。这就是多组元聚合物常常是不相容的热力学原因。

图7.97　混合熵示意图



（a）两种小分子混合　（b）小分子和高分子混合　（c）两种高分子混合

高分子的混合一般不能完全相容来得到均相（单相），故必出现相分离；相分离的机制与低分子一样，也有两种：调幅分解和形核与长大机制。调幅分解是通过成分的上坡扩散达到最终的相分离；而形核与长大机制则是通过成分的下坡扩散最终形成两相。





7.5.2　高分子体系的相图及测定方法


图7.98　高分子合金相图



和低分子一样，相图可直观地描述高分子合金的相容性。高分子合金相图中的相界曲线称为双节线（binodal），它有两种情况，如图7.98所示。一种是曲线有最高点（TC ），当体系的温度T＞TC 时，无论共混物的组成如何，均不会分相，故TC 是临界温度。又由于这一温度是双节线的最高点，故称为最高临界互溶温度（简称UCST）。当体系的温度T＜TC 时，成分在曲线内的A/B共混物都将分相。两相的相对量可由杠杆法则确定。另一种是曲线存在最低点TC ，曲线的上方为两相区，曲线下方为单相区，存在最低互溶温度（简称LCST）。图7.98给出了兼有UCST和LCST的体系，即在温度较高或较低时体系均是分相的，只有当温度处于UCST＜T＜LCST这个范围时，任何成分的共混物才呈单相。

从原理上讲，一切对于体系的相结构敏感的方法都可以测定相界线，如热分析方法和动态力学法；或可对相结构、形态进行直接观察的手段，如扫描电子显微镜和透射电子显微镜。下面给出用散射光强I测定相界线的例子。对于一般的多相共混体系来说，分散相的尺寸常在几百纳米到几十微米的范围。这个尺寸的下限已与可见光的波长相当。因此，当光线通过这类材料时，就会发生强烈的光散射，出现混浊。当单相时，不会出现散射光强的突变。利用光散射的这一性质就可确定相界线。图7.99（a）给出了一个典型的结果。散射光强随温度变化的曲线发生突变的温度常称为“浊点”。将不同组元的共混物的浊点对组元作图，便可得到如图7.99（b）那样的相界。该方法测定的局限有三点：一是高分子组元的折光率应有较大的差异，而且还应注意折光率的温度系数，否则，若温度改变时两组元的折光率变得相等了，也会引起散射光强的剧降，这有可能被误认为产生了相变；二是当分散相的尺寸远小于可见光波长，如嵌段共聚物的微相分离的尺寸仅几个至几十个纳米，该方法就失效；三是散射光强的突变还受到动力学因素的控制，例如冷却或升温速度，相区尺寸变化的速度等，故该方法测得的相界不能称为平衡相图中的溶解度限线。因此，相界线的确定通常采用多种方法的配合。

图7.99　光散射法测定相界线



（a）共混物散射光强I随温度的变化　（b）浊点与组元的关系

高分子合金相图至今极少，其可能有两个原因：一是许多不相容的体系，其LCST或UCST都不在容易进行实验的温度范围，或高分子可能耐受的温度范围之内；另一原因是实验上的困难，利用上述光散射法确定相界应用得较多，但它有许多致命的弱点，限制了它的应用范围。图7.100给出了用上述方法测定氯化聚乙烯（CPE）和不同相对分子质量的有机玻璃（PMMA）共混物的相图。图中显示出，不同相对分子质量的PMMA/CPE合金曲线存在最低互溶温度，表明了这些合金在TC 温度（最低点）以上为两相区，TC 温度以下为单相区；同时，随着PMMA相对分子质量的增加，TC 温度将降低。

图7.100　CPE与不同相对分子质量的PMMA共混物的实验相图





7.5.3　高分子合金的制备方法


高分子合金的制备方法可分为物理方法和化学方法两种类型。在论述高分子合金制备方法之前，先复习高分子的聚合方法：加聚反应和缩聚反应。

高分子是一种以共价键连接大量重复结构单元所形成的长链结构为基础的化合物。例如，聚乙烯的分子链结构



可以简写为，它是由许多结构单元重复连接构成的。这个结构单元就称为聚乙烯的链节。n是链节的重复次数，又称聚合度。实际上各个聚合的分子链的长度是不一样的，因此它表示一个链上平均的链节数。链节之间是强的共价键，长链之间是弱的范德瓦耳斯力。上图是聚乙烯的二维结构示意图，图中单键碳原子之间的角度是180°，而实际是109°。高分子的长链结构可以由两种基本的聚合反应来获得。

1. 加聚反应

下面以乙烯为例，说明通过加聚反应形成聚乙烯的过程。单个乙烯分子称为单体，它结构中的两个碳原子以不饱和的双键共价结合，另外，它分别与两个氢原子构成稳定的8个电子壳层。如果加入一种引发剂，比如，加入一种过氧化氢H2 O2 ，它可分解成两个OH*活性引发基团（H2 O2 →2HO），而使碳的双键破坏，以致乙烯单体变成了链节。其中一个OH基团依附在链节上，这就是链的引发阶段。一旦引发，就进入自发的、连锁快速的生长阶段（生长1000个链节构成的分子所需的时间约10-2 ~10-3 s），因为碳的双键被破坏成单键，故碳原子的两端都形成了自由基。由于其价电子不饱和，便容易实现聚合，而且这种聚合反应释放的能量大于破坏双键的能量，所以聚合过程可以不断地进行，直至链的生长终止。使链生长终止有两种方式：一种是链的活性端遇到OH*而终止生长，如图7.101所列举的加聚反应过程；另一种是两个生长链相遇，结合成一个更长的链，反应就终止。由上述可知，加聚反应经历三个阶段，即链的引发，链的生长和链的终止。链的引发可以用引发剂引发，也可以用热引发或光引发。加聚反应产物的特点是，所形成的聚合物的成分与引发的单体成分相同。

图7.101　加聚反应的三个阶段



以上加聚反应的单体只是一种，这种反应称为均加聚反应（简称均聚），所得的产物称均聚物。由两种或多种单体参加的加聚反应，则称为共加聚反应（简称共聚），所得的产物称共聚物，如以下的丁二烯单体与苯乙烯共聚成为丁苯橡胶：



通过加聚反应得到的丁苯橡胶的成分是两种单体成分的组合，无新的成分出现。

2. 缩聚反应

一种或多种单体互相混合链接成聚合物，同时析出（缩出）某种低分子物质（如水、氨、醇、卤化物等）的反应称为缩聚反应，所生成的聚合物称为缩聚物，其成分与单体不同。缩聚反应比加聚反应复杂得多。缩聚反应是以一种逐步生长的方式进行的，它的聚合速度比加聚反应慢得多。图7.102是苯二甲酸和乙二醇两种单体通过缩聚反应生成聚酯纤维（即涤纶）和副产品甲醇（低分子）的过程。随着重复这样的过程，相对分子质量逐步增长，最终得到高相对分子质量的聚酯纤维。

图7.102　聚酯纤维的缩聚反应



缩聚反应是反应基团之间的反应，上述两种或多种单体之间的反应称为共缩聚。

若是同一种单体所进行的缩聚反应称为均缩聚，其产物称为均缩聚物。例如，n个氨基己酸（NH2 （CH2 ）5 COOH）可通过均缩聚反应生成聚酰氨6（尼龙6）：



前已论述了高分子链具有线型、支化、交联和三维网络等分子结构，分子结构的形式取决于聚合反应中单体能形成的键数，即单体的官能度。线型分子链由二官能度单体（即单体分子中具有二处能形成分子链的活性点）反应得到，如氯乙烯、乙二醇等均为二官能度单体。若有官能度大于2的单体参与反应，则得到支化分子链，如苯酚（三官能度）与甲醛（三官能度）经缩聚反应得支化结构，随聚合度进一步地加大，支化可发展为三维网络结构，即形成固化的酚醛树脂（由两种单体经缩聚反应得到的聚合物，其命名常在单体名称之后加上“树脂”两字。此外，“树脂”两字习惯上也泛指在化工厂或实验室合成出来的未经加工的高分子化合物）。

3. 物理共混法

物理共混法又称为机械共混法，是将不同种类高分子在混合（或混炼）设备中实现共混的方法。共混过程一般包括混合作用和分散作用。在共混操作中，通过各种混合机械供给的能量（机械能、热能）的作用，主要是对流和剪切作用，扩散作用较为次要，使被混物料粒子不断减小并相互分散，最终达到均匀分散而成为混合物。在机械共混操作中，一般仅产生物理变化，只是在强烈的机械剪切作用下，可能使少量高分子降解，产生大分子自由基，继而形成接枝或嵌段共聚物，此时伴随一定的化学过程。

物理共混法包括干粉共混、熔融共混、溶液共混及乳液共混等方法，最常用的是熔融共混法。熔融共混合法是将各高分子组元在黏流温度以上进行分散、混合，最终制成均匀分散的混合物，其工艺如图7.103所示。该方法的特点是共混效果好、适用面广，因而是最常用的共混方法。

图7.103　熔融共混过程示意图



4. 化学共混法

化学共混法主要有两种：共聚-共混法和互穿聚合物网络。

a. 共聚-共混法 　共聚-共混法有接枝共聚-共混和嵌段共聚-共混之分。在制备高分子合金中，接枝共聚-共混法更为重要。

接枝共聚-共混法，其过程是将高分子A溶解于单体B，再使B引发聚合，活性B大分子自由基可对A链产生链转移反应，使A链上产生自由基再引发B的聚合，这样就形成了支化B链。该方法的特点是在高分子A存在的情况下，单体B“就地”聚合制得共混物，它与高分子A和高分子B直接共混得到的产物的主要区别是，前者有高分子A和B的接枝共聚物生成，它在聚合过程中对两相起了“乳化”稳定作用，也对最终产品增强两相的黏结力起了决定性作用。例如，抗冲聚苯乙烯（HIPS）就是在聚丁二烯（PB）存在下，苯乙稀单体“就地”聚合制得共混物，即聚苯乙烯（PS）是苯乙烯与丁二烯的接枝共聚物的共混物，正是由于接枝共聚物的存在，显著地提高了聚苯乙烯的抗冲性能。

b. 互穿聚合物网络 　互穿聚合物网络（interpenetrating polymer networks ，IPN）是制备高分子合金的重要新方法。

制备IPN最通常的方法是，将交联高分子A用含有引发剂和交联剂的单体B溶胀（溶剂分子渗透进入高分子中，使高分子体积膨胀，称为溶胀），再行聚合，便得到A和B交互贯穿的网络，如图7.104所示。如果同时将高分子A和B的单体，各自的引发剂和交联剂全部混合，然后使之分别同时聚合，这样同步产生的IPN共混物又特称为SIN。这里的聚合过程应是独立进行的。通常一为加聚反应；一为缩聚反应。IPN技术已广泛用于制备减振材料、特种涂料、牙科材料、离子交换树脂、控制释放药物等。

图7.104　IPN制备示意图



5. 高分子合金加工成型工艺

高分子材料的成型工艺有很多，如铸模、挤压、薄膜和纤维成型，采用何种工艺在很大程度上取决于材料本身的特性，即材料是热塑性还是热固性。对于热塑性材料而言，可选用更多的成型方法，高分子材料首先将其加热至接近或高于其熔点的温度，得到熔体或高弹体，然后注入模子中得到所需形状，热塑性弹性体也可用此方法成型。在这些工艺过程中，废料可以十分容易地被重新利用，在最大程度上减少了浪费。热固性高分子材料的成型方法则相对较少，这是由于一旦高分子网状结构形成，高分子材料就难以再次成型了。热塑性弹性体需要在高剪切设备中加工成型，其被加热至黏弹性变形，材料可形成永久的网状结构。在混合步骤之后，材料被加入固化剂（如氧化锌）。当材料脱离混合容器后易于弯曲，可进行小幅度挤压，轧制成型或浸入涂覆等处理。

以下是高分子材料成型的各种工艺，可以看到，大多数工艺只能用于热塑性材料。

a. 挤压成型 　这是应用得最多的热塑性高分子制备工艺。挤压成型可用于两个场合，首先，它提供了连续制备简单形状材料的途径。第二，挤压成型保证了添加剂（如炭黑，填料等）均匀混合，可与后续其他的成型工艺相结合。螺旋加工设备包含了一个或一对螺丝（配对关系），迫使加热后的热塑性材料（固态或液态）和添加剂通过模子后形成薄膜，薄板，试管状，空管状材料，甚至可以生产塑料袋。在工业上挤压器可以有60~70ft（1ft=0.3048m），直径2ft，并划分为热区和冷区。由于热塑性材料存在剪切收缩效应和黏弹性，因此控制成型温度和材料黏稠度对于挤压成型工艺来说便显得尤为关键。挤压成型还可以被用在导线和电缆的包覆上，热塑性材料和热固性材料都可以。

b. 吹塑成型 　一个中空的预成型热塑性高分子材料被放入模子中，通入高压气体使其膨胀并贴合于模子表面，见图7.105。这种工艺用于生产塑料瓶，容器，汽车油箱和其他中空形状器件。

图7.105　典型的热塑性材料成型工艺



（a）挤压成型　（b）吹塑成型　（c）热成型　（d）轧膜成型　（e）纺丝成型　（f）铸造成型

c. 注射成型 　热塑性材料加热到熔点后被挤入一个封闭模子然后成为一定形状的模型，这种工艺类似于金属压模成型，一个活塞或特殊螺丝对原料加压挤入模具中。非常多的器具如杯子，梳子和开罐器齿轮都是用此方法制得的。

d. 热成型 　热塑性高分子薄板加热到热弹性温区后经压模可制得各种不同形状的产品，如蛋形卡纸和装饰嵌板。产品可在真空或大气压下由匹配模子中成型而得。

e. 轧膜成型 　在轧膜成型中，熔融的塑料倒入开有小口的一系列轧轮中，这些轧轮可能带有浮雕花纹，可以轧挤出薄片状高分子材料（如聚氯乙烯）。典型的产品有聚氯乙烯瓦片和防雨卷帘。

f. 纺丝成型 　细丝，纤维和纱线可以通过纺丝成型的方法生产。熔融的热塑性高分子材料被强行从含有很多小孔的模子挤出。这个模子被称为喷丝板，可以旋转形成纱线。对于一些材料，包括尼龙，这些纤维可能最后被沿着平行于丝线的方向拉伸从而提高其强度。

g. 铸造成型 　许多高分子材料可以在模子中铸造得到固化的成品。这些模子可能是平板玻璃用于生产更薄的薄片。旋转铸造是一种特殊的铸造方法，将熔融的高分子材料倒入绕两个轴旋转的模子中，离心力使材料贴于模子表面，可以生产很薄的帐篷顶篷。

h. 模压成型 　热固性材料成型前先将固态高分子颗粒放入模子中，然后加热令其网状连接，并加入高压和高温使材料熔化充满模子，然后迅速固化。小的电源箱板，挡泥板，罩子，汽车边板都可以由此工艺生产，如图7.106所示。

图7.106　典型的热固性材料成型工艺



（a）模压成型　（b）传递成型

i. 传递成型 　传递成型设备由一个双腔体构造而成，高分子材料加热后由高压压入第一个腔体，待其熔化后高分子熔体被注入旁边的腔体，这个过程对于热固性材料而言提供了注射成型方法某些优势。

j. 反应注射成型 　液态热固性高分子树脂首先被注入混合容器中，然后直接进入一个加热模子成为一定形状的产品，成型和固化在模子中同时发生。在强化反应注射成型工艺里，含有细颗粒和短纤维的增强材料被注入腔体中成为复合材料。汽车保险杠，挡泥板和家具部件可以通过此方法制得。

k. 发泡成型 　泡沫材料可以由聚苯乙烯，氨基甲酸酯，聚甲基丙烯酸甲酯和为数众多的其他材料制得。高分子原材料为球形，添加有起泡剂，如戊烷。在预膨胀过程中，球粒的直径膨胀了约50倍，经预膨胀的粒子随后被注入模子中，通过蒸汽使粒子之间相熔合，从而得到密度只有约0.02g/cm3 的超轻材料。发泡杯子，包装材料和绝缘材料都是这种工艺的应用。发动机保温器就是由发泡聚苯乙烯材料制成的。





7.5.4　高分子合金的形态结构


高分子合金可能是单相（均相）也可能是复相（非均相）的。单相合金与无规共聚物相对应，而复相合金与一般聚合共混物相对应。高分子合金的形态结构是指不同高分子所形成的相结构，其尺寸范围约为0.01~10μm，其对合金性能有重要的影响。组元相同，形态结构不同的高分子合金可能会有显著的性能差异。

二元高分子合金按相的连续性可分为单相连续结构、两相连续结构两种类型。

1. 单相连续结构

单相连续结构是两相中有一相呈连续分布，此连续相称为基体，另一相分散于基体之中。根据分散相相畴（phase domain）的形态，又分为分散相不规则、规则和胞状等3种情况：① 分散相由相畴形状不规则、大小不一的颗粒组成。机械共混法制得的产物一般具有这种形态。② 分散相的相畴形态比较规则，一般为球形，也有柱状形等。颗粒内不包含或只含极少量连续相成分。如苯乙烯质量分数为80%的苯乙烯-丁二烯的嵌段共聚物就属于此类。某些高分子合金的相畴不仅形状规则、大小均匀，而且相畴在空间的排列可达到宏观量级的长程有序，例如，苯乙烯质量分数为30%的苯乙烯-异戊二烯星形嵌段共聚物就具有长程有序结构。③ 分散相的相畴具有胞状结，即分散相中包含由连续相组元构成的更小的颗粒，把分散相颗粒当作胞，胞壁由连续相组元构成，胞内又包含连续相组元构成的更小的颗粒，所以取名为胞状结构。接枝共聚-共混法制得的高分子合金大多具有这种结构。图7.107给出的是高抗冲聚苯乙烯的典型的胞状结构电镜照片。在这种高分子合金中，连续相为聚苯乙烯，分散相为橡胶，并包含许多分散在其内的聚苯乙烯相畴（微区）。

图7.107　高抗冲聚苯乙烯的胞状结构



2. 两相连续结构

互穿网络的高分子合金具有典型的两相连续结构。合金中两种高分子的网络都是连续相，相互贯穿，使整个试样成为一个交织网络。如果合金中两种组元的相容性不好，则会发生一定程度的相分离。这时，两种高分子网络不是分子程度上，而是相畴程度上的互相贯穿，如图7.108所示。两组分的相容性越好，相畴越小。

图7.108　有一定相容性的互穿网络的两相连续结构示意图



综合对二元高分子合金复相形态结构的观察，可归纳为以下的规律。分散相的形状随其含量的增加从球状→棒状→层状，这种规律和金属的共晶合金相似。其结构模型如图7.109所示。图7.110给出了苯乙烯-丁二烯-苯乙烯三嵌段共聚物（SBS）的形态结构电镜照片。图中黑色部分为聚丁二烯橡胶相，白色部分为聚苯乙烯塑料相。由图可见，当丁二烯含量较少时，橡胶相为分散相，其分散在塑料相基体中。橡胶相的形状随丁二烯含量的增加依次从球状→棒状→层状。当丁二烯的含量超过苯乙烯含量时，橡胶相将转变为连续相，成为基体，而塑料相将转变成为分散相。随着苯乙烯含量的减少，塑料相发生由层片状→棒状→球状的转变。高分子合金中，一种组元由连续相向分散相的转变或由分散相向连续相的转变，称为相反转。

图7.109　非均相高分子合金的形态结构模型



图7.110　苯乙烯-丁二烯-苯乙烯三嵌段共聚物的形态结构电镜照片



图中：苯乙烯与丁二烯的质量浓度比为（a）80∶20　（b）60∶40　（c）50∶50

从广义上说，结晶高分子也是复相体系，一相是晶相，另一相是非晶相。当结晶程度较低时，晶相为分散相，非晶相为连续相；当结晶程度较高时（超过40%），晶相为连续相，非晶相为分散相。当二元高分子合金中有一组元能结晶，或两个组元都能结晶时，合金的形态结构的基本情况如图7.111和图7.112所示。图7.111示意出晶态-非晶态共混物的形态结构。当非晶相为基体时，晶粒或球晶分散在非晶区中。而当结晶程度较大时，晶相为连续相（基体），非晶相分散在球晶中，或非晶聚集成较大的相畴分布在球晶中。图7.112示意出晶态-晶态高分子合金的形态结构。当两种高分子的结晶度均较低时，非晶为连续相，两种晶粒或晶粒和球晶分散在非晶区中。当两种高分子的结晶度很高时，可能生成两种不同的球晶，也可能共同生成混合型的球晶，其中分布着非晶相。

图7.111　晶态-非晶态共混物形态结构示意图



（a）晶粒分散在非晶区中　（b）球晶分散在非晶区中　（c）非晶态分散在球晶中　（d）非晶态聚集成较大的相畴分布在球晶中

图7.112　晶态-晶态聚合物共混物的形态结构示意图



（a）两种晶粒分散在非晶区中　（b）球晶和晶粒分散在非晶区中　（c）分别生成两种不同的球晶　（d）共同生成混合型的球晶





7.5.5　高分子合金性能与组元的一般关系


二元高分子合金性能与组元的关系可用“混合物法则”作近似估算，最常用的两个关系式如下：



式中，p为合金某一性能，如密度、电性能、模量等，p1 和p2 分别为组元1及2相应的性能，w1 和w2 分别为组元1及2的质量分数。大多数情况下（7.55）式给出合金性能的上限值，而（7.56）式给出下限值。对于单相高分子合金，如无规共聚物等，基本上符合（7.55）式。如果两组元的相互作用对合金性能产生影响，则可引入相互作用因子I，于是对（7.55）式修正后的表达式为：

p=p1 w1 +p2 w2 +Iw1 w2 。　　　　（7.57）

相互作用因子可正可负，例如，对醋酸乙烯和氯乙烯的无规共聚物的玻璃化温度可近似表达为：

Tg =Tg1 w1 +Tg2 w2 -28w1 w2 ，

式中，w为质量分数。

对于双相高分子合金，分散相颗粒的大小和形状会对某些性能发生影响，则合金性能与组元的关系如下：



式中，p和p2 分别为合金及连续相的性能，φ2 为分散相的体积分数，ψ为与分散颗粒最大堆砌分数有关的常数，A为分散相的形状因子，如对均匀的球形颗粒，A=1.5，B为与两组元性能比值有关的常数。

对两相都是连续的高分子合金，其性能与组元的关系可表达如下：



式中，φ1 和φ2 分别为组元1和2的体积分数，n为常数，例如IPN混合物，其弹性模量符合。

随着组元成分的变化，高分子合金会出现相的反转，在相转变区，如弹性模量等性能较符合下式：

lgp=φ1 lgp1 +φ2 lgp2 。　　　　（7.60）

上述各关系仅是基本的指导原则，实际关系要复杂得多，仍需要根据实验结果归纳出某种关系式。





7.5.6　高分子及其合金的主要类型


高分子材料按材料的用途可分为塑料、橡胶和纤维三类。塑料具有很宽的性能变化。某些塑料硬而脆，某些很柔顺，在外力下呈现弹塑性形变。因此，塑料高分子链可以有结晶度，也可以是线型、支化和交联的。具有高弹性的人造橡胶，其分子链的结构必须具有足够高的交联，这种交联通常是在高温下通过硫化来实现的。纤维高分子具有被拉成丝的性能，其长度与直径比一般至少可达100/1。由于纤维在使用中将承受各种力学形变，因此，它们必须具有高的抗拉强度，高的弹性模量和抗磨性。这就要求纤维材料有高的相对分子质量。而且分子链的结构和组态应该允许产生高的结晶度，并转变为对称性的线型和无支化的分子链。在上述三种类型中的塑料，根据它们在高温时的力学特征可分为热塑性和热固性两类。

（1）热塑性高分子。热塑性高分子被加热时软化，冷却时硬化，该特性可重复出现。这些材料通常是在热和压力共同作用下制备的。在分子水平上，当温度提高到使共价键破断的温度之下时，由于分子运动的增加使分子链之间的次键合力减小，以致在外力的作用下分子链之间的相对运动就容易得多，因此，热塑性材料具有相对软和良好的塑性及冲击韧性。大部分线型链和某些具有柔顺性的支链结构的高分子是热塑性聚合物。

（2）热固性高分子。热固性高分子当冷却时呈现硬的特性，在随后的加热过程中也不软化。在最初的热处理过程中，在相邻分子链之间的共价键交联结构已形成，这些键把链锚住，以致阻止了分子链在高温下的振动和旋转。热固性高分子约有10%~50%的链节被交联。当温度加热超过使交联键断裂和高分子降解的温度时，热固性高分子的特性消失。热固性高分子通常比热塑性高分子更硬、更强和更脆，但具有更好的尺寸稳定性。大部分的交联和网络结构的高分子是热固性聚合物。

对于高分子合金可以用具有不同性能为基的聚合物来分类。

1. 以聚乙烯为基的高分子合金

聚乙烯（PE）是最重要的通用塑料之一，其优点是可塑性好，加工成型简便，缺点是软化温度低，强度不高，容易应力开裂，不容易染色等。采用共混法可有效地克服这些缺点。

以聚乙烯为主要成分的共混物有以下几种：不同密度聚乙烯之间的共混物；聚乙烯与乙烯-醋酸乙烯共聚物（EVA）；聚乙烯与丙烯酸酯类共混物；聚乙烯与氯化聚乙烯（CPE）共混物等。例如，不同密度聚乙烯之间的共混物，可使熔化区加宽，冷却时延缓结晶，这对聚乙烯泡沫塑料的制备很有价值。控制不同密度PE的比例，能得到多种性能的泡沫塑料。

2. 以聚丙烯为基的高分子合金

聚丙烯（PP）耐热性优于PE，可在120℃以下长期使用，刚性好，耐折叠性好，加工性能优良。主要缺点是成型收缩率较大，低温容易脆裂，耐磨性不足，耐光性差，不容易染色等。合金化是克服这些缺点的有效途径。这类高分子合金主要有：PP/PE共混物，PP/EPR（乙丙共聚物），PP/BR（顺丁胶）共混物等。例如，聚丙烯与顺丁胶共混可明显提高聚丙烯的韧性。当PP与质量分数为15%的BR共混时，抗冲强度可提高6倍以上，同时，脆化转折温度由PP的30℃降至8℃。PP/BR的挤出膨胀比PP，PP/PE，PP/EVA等都小，所以制品的尺寸稳定性好。

3. 以聚氯乙烯为基的高分子合金

聚氯乙烯（PVC）是一种综合性能良好、用途极广的高分子。其主要缺点是热稳定性不好，100℃时即开始分解，因而加工性能欠佳，聚氯乙烯本身较硬脆，抗冲强度不足，耐老化性和耐寒性差。通常合金化改性的高分子合金主要有：PVC/EVA，PVC/CPE，PVC/PB（聚丁二烯），PVC/ABS（A：丙烯腈，B：丁二烯，S：苯乙烯，三元共聚而成）等。例如，PVC/ABS合金具有抗冲强度高、热稳定性好、加工性能优良等特点。

4. 以聚苯乙烯为基的共混物

聚苯乙烯（PS）的特点是强度高，但缺点是脆，韧性差，容易应力开裂，不耐沸水。合金化后改性高分子合金主要有：抗冲聚乙烯（HIPS），ABS树脂等。例如，聚苯乙烯与丁苯胶（SBR）制成的合金，克服了聚苯乙烯的脆性，极大地提高了抗冲强度。





7.6　陶瓷合金概述


用于工程的陶瓷可分为结构陶瓷和功能陶瓷两大类，前者主要利用陶瓷的力学性能，后者主要利用陶瓷的光、电、磁、热等物理性能。大多陶瓷都由两个组元及多组元组成，因此，这些陶瓷材料也可称为陶瓷合金。陶瓷材料按品质又可分为传统陶瓷和先进陶瓷，传统陶瓷主要的原料是石英、长石和黏土等自然界存在的矿物，先进陶瓷的原料一般采用一系列人工合成或提炼处理过的化工原料。

陶瓷材料的原子间结合力主要为离子键、共价键或离子-共价混合键，这就导致陶瓷材料的本征脆性，在受力时只有很小的形变或没有变形发生。这种本征特性限定了陶瓷材料不能采用金属材料常用的各种工艺进行制备，而必须通过粉体的制备，粉体的成型和烧结的方法，这类似于金属硬质合金的粉末冶金制备方法。本节将简述陶瓷的粉体的合成、陶瓷的成型和烧结的方法和原理、陶瓷材料的力学性能和物理性能，不限制陶瓷的组元数目。





7.6.1　陶瓷粉体的合成


氧、硅、铝三种元素占地壳中元素总量的90%，它们以硅酸盐和铝硅酸盐蕴藏在自然界，成为陶瓷工业产品的主要原料。

高岭石［Al2 （Si2 O5 ）（OH）4 ］为基的矿物是高级黏土的主要成分。

具有层状结构的含水硅酸镁［Mg2 （Si2 O5 ）2 （OH）2 ］的滑石是制造电工、电子元件和瓷砖的重要原料。

无水SiO2 是玻璃、釉料、搪瓷、耐火材料、磨料以及白瓷制品中的主要成分。SiO2 具有多晶型，作为原料使用的主要是是石英。

除黏土和石英外，长石也是传统陶瓷的主要原料。长石是含有K+ ，Na+ 或Ca2+ 的一种无水铝硅酸盐，作为助熔剂促进形成玻璃相。主要长石材料有钾长石K（AlSi3 ）O8 ，钠长石Na（AlSi3 ）O8 和钙长石Ca（Al2 Si2 ）O8 等。

陶瓷粉体的制备也称为粉体的合成，它可以分为两类，一类是机械破碎法，另一类是物理化学法。

1. 机械破碎法

机械破碎法可采用多种方式的机器，如颚式破碎机（粗碎设备）、轮碾机（中碎设备，也可用于混合物料）、球磨机（细碎设备，也可用于混料）、气流粉碎机（超细碎设备，最小颗粒尺寸为0.1~0.5μm），气流粉碎可在氮气、二氧化碳或惰性气体气氛中进行。

2. 物理化学法

（1）固相法：固相法利用固态物质间的反应来制取粉体。在制备陶瓷粉件原料中常用的反应包括化合反应、热分解反应和氧化物还原反应，这几种反应在实际工艺过程中经常同时发生。使用固态法制备的粉体有时颗粒尺寸偏大，需进一步加以粉碎才能作为原料使用。下面举例说明各种方法的使用。

化合反应一般是两种或两种以上的固态物质经混合后在一定的温度与气氛条件下生成另一种或多种复合固态物质的粉体，有时也可能伴随某些气体的逸出。例如钛酸钡陶瓷粉体的合成，其将相同摩尔数的BaCO3 和TiO2 固体粉体混合均匀，在1100~1150℃之间保温2~4h，生成钛酸钡原料并放出二氧化碳，反应式如下：

BaCo3 +TiO2 =BaTiO3 +CO2

热分解反应是通过加热金属的硫酸盐、硝酸盐，由热分解制得优异性能的高纯氧化物粉体。例如：α-Al2 O3 粉体的制备通过铝硫酸铵盐［Al2 （NH4 ）2 （SO4 ）2 ·24H2 O］在空气不同温度下加热制得，具体热分解反应如下：

Al2 （NH4 ）2 （SO4 ）4 ·24H2 O→Al2 （SO4 ）3 ·（NH4 ）2 SO4 ·H2 O+23H2 O↑（约200℃加热）

Al2 （SO4 ）3 ·（NH4 ）2 SO4 ·H2 O→Al2 （SO4 ）3 +2NH3 ↑+2H2 O↑（500~600℃）

Al2 （SO4 ）3 →γ-Al2 O3 +3SO3 ↑（800~900℃）

γ-Al2 O3 →α-Al2 O3 （1300℃，1.0~1.5h）

先进陶瓷材料中的碳化硅和氮化硅的粉体通常采用氧化物还原法制备。例如，SiC粉体是将石英砂（SiO2 ）与碳粉混合，在电阻炉中用碳来还原SiO2 后生成碳化硅。炉内所发生的基本反应是：

SiO2 +3C=SiC+2CO（1500℃以上）

其反应过程为：

SiO2 +C=SiO+CO

生成一氧化碳，其与碳反应直接生成碳化硅：

SiO+2C=SiC+CO

SiO也可被碳还原成元素硅：

SiO+C=Si+CO

此时，硅蒸汽与碳继续反应生成碳化硅：

SiC+C=SiC

（2）液相法：液相法广泛应用于先进陶瓷中超微粉原料的制备。它可以更好地控制粉体化学成分，进行离子水平上的均匀混合。液相法主要有沉淀法、溶胶-凝胶（Sol-gel）法等。

沉淀法是在金属盐溶液中添加或生成沉淀剂，并使溶液挥发，对所得到的酸盐和氢氧化物通过加热分解得到所需的陶瓷粉体。例如，钛酸钡BaTiO3 微粉可采用直接沉淀法制成。将Ba（OC3 H7 ）2 和Ti（OC5 H11 ）4 溶解在异丙醇或苯中，加水水解，得到颗粒直径为几纳米的化学计量BaTiO3 结晶粉体。

溶胶-凝胶法是将金属氧化物或氢氧化物的溶胶在90~100℃加热形成凝胶物质，再经过滤、脱水、干燥和适合温度烧结，可制得高纯度超细氧化物粉体。例如，用溶胶-凝胶法制得ThO2 粉体经烧结后的制品致密度极高，可达到理论密度的99%。

（3）气相法：气相法制备陶瓷粉体有两种方法：物理气相沉积法（PVD）和化学气相沉积法（CVD）。

物理气相沉积法是将原料用电弧或等离子体高温加热至气化，然后在加热源与环境之间很大的温度梯度下急冷，凝聚成粉状颗粒（蒸发与凝聚原理见6.3节）。

化学气相反应法是采用挥发性金属化合物蒸气通过化学反应合成所需物质粉体的方法。例如，SiCl4 与NH3 在500~900℃通过化学气相反应可生成0.1μm的非晶态粉体，然后在更高温度进行热处理可得到高纯超细Si3 N4 粉体。





7.6.2　陶瓷粉体的成型和烧结


陶瓷的制备基本步骤如图7.113所示，除上述的粉体的合成外，随后包括粉体细化和干燥、铸造成型、固化烧结、二次加工和生成最终产品。例如，单向模压成型是在压力作用下将粉体压制成一定形状的坯体，如图7.114（a）所示，由于压力的作用，粉体颗粒产生位移，填充孔隙，因此减少孔隙和提高了坯体密度，经烧结后由于晶界和块体扩散提高烧结陶瓷的密度，表面扩散和蒸发凝聚使晶粒生长，烧结后陶瓷的显微组织一般形成等轴晶，如图7.114（b）所示。

图7.113　陶瓷制备的基本步骤



图7.114　陶瓷的成型（a）和烧结后的显微组织（b）





7.6.3　玻璃的制备


玻璃的制造工艺比较特殊，不同于上述陶瓷的成型和烧结方法。板材玻璃是在熔融态时生产的，该技术包括熔融玻璃通过水冷的轧辊或浮过液锡表面，如图7.115所示。液锡处理使玻璃表面极其光滑。浮法玻璃工艺是玻璃加工领域中突破性的发展。

图7.115　生产板材玻璃的技术



（a）轧辊成型　（b）浮过液锡表面成型

某些特殊形状的玻璃，如器皿和光学玻璃透镜等，它们生产的方法（见图7.116）是熔融玻璃通过模具铸造，然后以尽可能慢的速度冷却来减小残余应力和避免玻璃件的开裂。玻璃纤维是液态玻璃通过白金（Pt）模具的小孔拉拔而成的，如图7.117所示。玻璃后期的退火是为了减小残余应力。

图7.116　特殊形状玻璃的生产技术



（a）挤压成型　（b）挤压结合吹气成型

图7.117　玻璃纤维的拉拔技术





7.6.4　陶瓷材料的性能


陶瓷的性能包括力学性能和光、电、磁、热等物理性能。下面将分别简述之。

1. 力学性能

图7.118　金属材料与陶瓷材料的应力-应变曲线



与金属材料不同，陶瓷材料在室温拉伸载荷作用下不出现塑性变形阶段，即弹性形变结束后立即发生脆性断裂，如图7.118所示。陶瓷中原子的结合为离子键或共价键，具有明显的方向性和很少的滑移系，同号离子相遇时具有因静电能产生的很大排斥力，因此，大多陶瓷材料在室温下难以产生塑性变形，只有在高温才呈现明显的塑性变形。只有极为少数的简单晶体结构的陶瓷材料，如具有NaCl结构的MgO，KCl等在室温下具有塑性。某些超细化晶粒的陶瓷，如Al2 O3 ，ZrO2 等，在高温下会出现超塑性，这对于难以加工的陶瓷材料来说具有重要的工程意义。

对于脆性的陶瓷材料通常不是用抗拉强度来表示材料的力学性能，而是用抗压强度（或称压缩强度）来表示，它是工程材料的一个常测指标。陶瓷材料的抗压强度远高于抗拉强度，一般可以利用抗压强度对构件设置预应力，从而使承受拉应力状态下的材料能增强抗力。目前改善陶瓷材料脆性和增韧的方法有以下几种：加入分散的晶须、纤维或弥散的第二相增韧；加入ZrO2 ，通过ZrO2 的马氏体相变增韧；表面强化增韧等。

陶瓷的高硬性使它们在室温和高温得到广泛的应用。例如，金刚石是自然界材料中最硬的，工业金刚石被用作研磨和抛光的磨料，由CVD制备的金刚石和类金刚石涂层作为切割工具的抗磨损涂料，当然，也被用作珠宝。SiC具有优异的高温（高于钢的熔点）抗氧化能力，因此，它经常被用于金属合金切割工具的涂层；SiC在金属基和陶瓷基复合材料中以颗粒或纤维状增强基体的强度。Si3 N4 具有类似SiC的性能，只是高温强度稍低一些。硼硅酸盐玻璃含有15% B2 O3 ，具有十分优异的物理和化学稳定性，用作实验室玻璃器具和高放射性废料的储存容器。钙铝硼硅酸盐玻璃通常作为复合材料的增强纤维，如玻璃纤维。铝硅酸盐玻璃含20% Al2 O3 和12% MgO，以及含有3% B2 O3 的高硅玻璃可以抵御高温和热冲击。镁铝硅酸盐玻璃作为高强度纤维用于复合材料。熔融石英或高纯SiO2 具有最高的抗高温、抗热冲击和化学冲击性。水泥和黄沙混合而成的混凝土被大量用于建筑。

玻璃陶瓷为晶体材料，由非晶玻璃转化而得，通常有很高的结晶度（≥70%~99%）。玻璃陶瓷的特殊结构令其具备了很高的强度和韧性，并且在通常情况下具有低的热膨胀系数和很好的耐高温性能。可能最重要的玻璃陶瓷是基于Li2 O-Al2 O3 -SiO2 体系，这些材料被用于烹饪器具和炉子的陶瓷器件。其他玻璃陶瓷被用于通信、计算机和光学领域。

2. 物理性能

材料的物理性能涉及光、电、磁和热等效应，具体机理将在第10章论述，下面简述涉及这些性能的一些主要陶瓷体系。

（1）导电和介电材料：导电陶瓷的电导率远大于一般陶瓷。绝大部分陶瓷属于绝缘体，但具有间隙结构的碳化物呈现良好的导电性能，其导电机理属电子电导；而某些陶瓷材料在一定的温度或压力条件下呈现离子电导特性，这类固体电解质称为快离子导体或快离子陶瓷。由于离子传导对周围物质的活度、温度、压力的敏感性，因此可以利用快离子导体制作多种固态离子选择电极，气（液）敏、热敏、湿敏和压敏传感器；利用快离子导体内某些离子的氧化-还原着色效应可制作着色电色显示器，以及利用它的充电和放电效应可制作电池、电化学开关、记忆元件等。例如，非化学计量比的SnO2 、CuO2 、SiC等是电子电导体；ZrO2 、LaCrO3 、LaMnO3 等是利用离子导电成为固体氧化物燃料电池的元件；BaTiO3 、SrTiO3 等是具有正温度系数的热敏材料；SnO2 是一种对气体敏感的气敏材料；尖晶石型MgCrO4 -TiO2 等是对水蒸气敏感的湿敏材料；ZnO等是电阻值随加其上的电压而发生非线性变化的压敏材料；CdS及其掺杂Cu、Ag、Au陶瓷是可见光范围内的光电导材料；SrTiO3 和La2 -x Bax CuO4 等陶瓷是具有高超导临界转变温度（Tc ）的超导材料。

介电是指对电流的分割和绝缘能力。介电陶瓷是指在电场作用下具有极化能力，并能在体内建立起电场的功能材料，主要有绝缘陶瓷、电容器陶瓷和微波陶瓷等。例如，Pb（Mn1 /3Nb2 /3）O3 和Pb（Zn1 /3Nb2 /3）O3 是高介电常数电容器陶瓷；Pb（Zrx Ti1-x ）O3 （PZT）是新型压电陶瓷；（Pb，La）（Zr，Ti）O3 （PLZT）是新型电致伸缩陶瓷。

（2）磁性陶瓷：磁性陶瓷通常泛称铁氧体，主要用于高频技术，如无线电、电视、电子计算机、微波和离子加速器等。例如，Fe2 O3 和以其为主加入MnO、MgO、CuO等的复合氧化物是铁氧体软磁陶瓷；BaFe12 O19 和SrFe12 O19 等是铁氧体硬磁陶瓷。

（3）蓄热和隔热陶瓷：大多陶瓷材料热容在低温时随温度的提高而增加，如低介电常数的Al2 O3 在1000℃左右达到3R（25J·（mol·K）-1 ），它可用于硅芯片的电子封装材料。氧化铝、氧化锆、氧化镁、碳化硅、融石英、氮化硼等使用温度达2000℃，可作为高温隔热材料。

（4）光学玻璃：玻璃对可见光是透明的，因此具有广泛的用途。纯SiO2 需加热到非常高的温度以获得成型所需的黏流性。大多数商用玻璃都是SiO2 基陶瓷；添加物如苏打（Na2 O）可以破裂其网状结构，从而降低熔点易于成型，同时加入CaO以降低水在玻璃中的溶解度。大多数常见商用玻璃含有大约75% SiO2 ，15% Na2 O和10% CaO，被称为青板玻璃。

玻璃特殊的光学性质（例如光敏性）也可以获得。变色玻璃对紫外线不透明，可作为太阳眼镜材料之用。多色彩饰玻璃不仅对紫外光，而且对所有光均是敏感的。类似的，半导体纳米晶（如CdS）在SiO2 基玻璃中形核。这些玻璃不仅给我们呈现了丰富的色彩，还具有许多有用的光学特性。





第8章　三元相图


工业上应用的金属材料多半是由两种以上的组元构成的多元合金，陶瓷材料也往往含有不只两种化合物。由于第三组元或第四组元的加入，不仅引起组元之间溶解度的改变，而且会因新组成相的出现致使组织转变过程和相图变得更加复杂，因此，为了更好地了解和掌握各种材料的成分、组织和性能之间的关系，除了了解二元相图之外，还须掌握三元甚至多元相图的知识。而三元以上的相图却又过于复杂，测定和分析深感不便，故有时常将多元系作为伪三元系来处理，因此用得较多的是三元相图。

将三元相图与二元相图比较，前者组元数增加了一个，即成分变量为两个，故表示成分的坐标轴应为两个，需要用一个平面来表示，再加上一个垂直该成分平面的温度坐标轴，这样三元相图就演变成一个在三维空间的立体图形。这里，分隔每一个相区的是一系列空间曲面，而不是平面曲线。

要实测一个完整的三元相图，工作量很繁重，加之应用立体图形并不方便，因此，在研究和分析材料时，往往只需要参考那些有实用价值的截面图和投影图，即三元相图的各种等温截面、变温截面及各相区在浓度三角形上的投影图等。立体的三元相图也就是由许多这样的截面和投影图组合而成的。

本章主要讨论三元相图的使用，着重于截面图和投影图的分析。





8.1　三元相图的基础


三元相图与二元相图的差别，在于增加了一个成分变量。三元相图的基本特点为：

（1）完整的三元相图是三维的立体模型。

（2）三元系中可以发生四相平衡转变。由相律可以确定，二元系中的最大平衡相数为3，而三元系中的最大平衡相数为4。三元相图中的四相平衡区是恒温水平面。

（3）除单相区及两相平衡区外，三元相图中三相平衡区也占有一定的空间。根据相律得知，三元系三相平衡时存在一个自由度，所以三相平衡转变是变温过程，反映在相图上，三相平衡区必将占有一定的空间，不再是二元相图中的水平线。





8.1.1　三元相图成分表示方法


二元系的成分可用一条直线上的点来表示；表示三元系成分的点则位于两个坐标轴所限定的三角形内，这个三角形叫做成分三角形或浓度三角形。常用的成分三角形是等边三角形，有时也用直角三角形或等腰三角形表示成分。

1. 等边成分三角形

图8.1为等边三角形表示法，三角形的三个顶点A，B，C分别表示3个组元，三角形的边AB，BC，CA分别表示3个二元系的成分坐标，则三角形内的任一点都代表三元系的某一成分。例如，成分三角形ABC内S点所代表的成分可通过下述方法求出：

图8.1　用等边成分三角形表示三元合金的成分



设等边三角形各边长为100%，依AB，BC，CA顺序分别代表B，C，A三组元的含量。由S点出发，分别向A，B，C顶角对应边BC，CA，AB引平行线，相交于三边的c，a，b点。根据等边三角形的性质，可得

Sa+Sb+Sc=AB=BC=CA=100%，

其中，Sc=Ca=wA （%），Sa=Ab=wB （%），Sb=Bc=wC （%）。于是，Ca，Ab，Bc线段分别代表S相中三组元A，B，C各自的质量分数。反之，如已知3个组元质量分数时，也可求出S点在成分三角形中的位置。

2. 等边成分三角形中的特殊线

在等边成分三角形中有下列具有特定意义的线：

（1）凡成分点位于与等边三角形某一边相平行的直线上的各三元相，它们所含的与此线对应顶角代表的组元的质量分数相等。如图8.2所示，平行于AC边的ef线上的所有三元相含B组元的质量分数都为Ae=wB （%）。

图8.2　等边成分三角形中的特殊线



（2）凡成分点位于通过三角形某一顶角的直线上的所有三元系，所含此线两旁另两顶点所代表的两组元的质量分数比值相等。如图8.2中Bg线上的所有三元相含A和C两组元的质量分数比值相等，即wA /wC =Cg/Ag。

3. 成分的其他表示方法

图8.3　等腰成分三角形



a. 等腰成分三角形 　当三元系中某一组元含量较少，而另两个组元含量较多时，合金成分点将靠近等边三角形的某一边。为了使该部分相图清晰地表示出来，可将成分三角形两腰放大，成为等腰三角形。如图8.3所示，由于成分点o靠近底边，所以在实际应用中只取等腰梯形部分即可。o点合金成分的确定与前述等边三角形的求法相同，即过o点分别作两腰的平行线，交AC边于a，c两点，则wA =Ca=30%，wC =Ac=60%；而过o点作AC边的平行线，与腰相交于b点，则组元B的质量分数wB =Ab=10%。

b. 直角成分坐标 　当三元系成分以某一组元为主，其他两个组元含量很少时，合金成分点将靠近等边三角形某一顶角。若采用直角坐标表示成分，则可使该部分相图清楚地表示出来。设直角坐标原点代表高含量的组元，则两个互相垂直的坐标轴即代表其他两个组元的成分。例如，图8.4中的P点成分为w（Mn）=0.8%，w（Si）=0.6%，余量为Fe的合金。

图8.4　直角成分三角形



c. 局部图形表示法 　如果只需要研究三元系中一定成分范围内的材料，就可以在浓度三角形中取出有用的局部（见图8.5）加以放大，这样会表现得更加清晰。在这个基础上得到的局部三元相图（见图8.5中的Ⅰ，Ⅱ或Ⅲ）与完整的三元相图相比，不论测定、描述或者分析，都要简单一些。

图8.5　浓度三角形中的各种局部





8.1.2　三元相图的空间模型


如前所述，包含成分和温度变量的三元合金相图是一个三维的立体图形。最常见的是以等边的浓度三角形表示三元系的成分，过浓度三角形的各个顶点分别作与浓度平面垂直的温度轴，构成一个外廓是正三棱柱体的三元合金相图。由于浓度三角形的每一条边代表一组相应的二元系，所以三棱柱体的三个侧面分别是三组二元相图。在三棱柱体内部，由一系列空间曲面分隔出若干相区。

图8.6是一种最简单的三元相图的空间模型。A，B，C三个组元组成的浓度三角形和温度轴构成了三棱柱体的框架。a，b，c三点分别表明A，B，C三个组元的熔点。由于这三个组元在液态和固态都彼此完全互溶，所以3个侧面都是简单的二元匀晶相图。在三棱柱体内，以3个二元系的液相线作为边框构成的向上凸的空间曲面是三元系的液相面，它表明不同成分的合金开始凝固的温度；以3个二元系的固相线作为边框构成的向下凹的空间曲面是三元系的固相面，它表明不同成分的合金凝固终了的温度。液相面以上的区域是液相区，固相面以下的区域是固相区，中间区域如图中O成分三元系在与液相面和固相面交点1和2所代表的温度区间为液、固两相平衡区。

图8.6　三元匀晶相图及合金的凝固



（a）相图　（b）冷却曲线

显然，即使是上述这样最简单的三元相图都是由一系列空间曲面所构成的，故很难在纸面上清楚而准确地描绘出液相面和固相面的曲率变化，更难确定各个合金的相变温度。在复杂的三元系相图中要做到这些更是不可能的。

因此，三元相图能够实用的办法是使之平面化。





8.1.3　三元相图的截面图和投影图


欲将三维立体图形分解成二维平面图形，必须设法“减少”一个变量。例如可将温度固定，只剩下两个成分变量，所得的平面图表示一定温度下三元系状态随成分变化的规律；也可将一个成分变量固定，剩下一个成分变量和一个温度变量，所得的平面图表示温度与该成分变量组成的变化规律。不论选用哪种方法，得到的图形都是三维空间相图的一个截面，故称为截面图。

1. 水平截面

三元相图中的温度轴与浓度三角形垂直，所以固定温度的截面图必定平行于浓度三角形，这样的截面称为水平截面，也称为等温截面。

完整水平截面的外形应该与浓度三角形一致，截面图中的各条曲线是这个温度截面与空间模型中各个相界面相截而得到的相交线，即相界线。图8.7是三元匀晶相图在两相平衡温度区间的水平截面。图中de和fg分别为液相线和固相线，它们把这个水平截面划分为液相区L、固相区α和液固两相平衡区L+α。

图8.7　三元合金相图的水平截面图



2. 垂直截面

固定一个成分变量并保留温度变量的截面，必定与浓度三角形垂直，所以称为垂直截面，或称为变温截面。常用的垂直截面有两种：一种是通过浓度三角形的顶角，使其他两组元的含量比固定不变，如图8.8（a）的Ck垂直截面；另一种是固定一个组元的成分，其他两组元的成分可相对变动，如图8.8（a）的ab垂直截面。ab截面的成分轴的两端并不代表纯组元，而代表B组元为定值的两个二元系A+B和C+B。例如图8.8（b）中原点a成分为w（B）=10%，w（A）=90%，w（C）=0%；而横坐标“50”处的成分为w（B）=10%，w（A）=40%和w（C）=50%。

图8.8　三元匀晶相图上的垂直截面



必须指出的是：尽管三元相图的垂直截面与二元相图的形状很相似，但是它们之间存在着本质上的差别。二元相图的液相线与固相线可以用来表示合金在平衡凝固过程中液相与固相浓度随温度变化的规律，而三元相图的垂直截面就不能表示相浓度随温度而变化的关系，只能用于了解冷凝过程中的相变温度，不能应用直线法则来确定两相的质量分数，也不能用杠杆定律计算两相的相对量。

3. 三元相图的投影图

把三元立体相图中所有相区的交线都垂直投影到浓度三角形中，就得到了三元相图的投影图。利用三元相图的投影图可分析合金在加热和冷却过程中的转变。

若把一系列不同温度的水平截面中的相界线投影到浓度三角形中，并在每一条投影上标明相应的温度，这样的投影图就叫等温线投影图。实际上，它是一系列等温截面的综合。等温线投影图中的等温线好像地图中的等高线一样，可以反映空间相图中各种相界面的高度随成分变化的趋势。如果相邻等温线的温度间隔一定，则投影图中等温线距离越密，表示相界面的坡度越陡；反之，等温线距离越疏，说明相界面的高度随成分变化的趋势越平缓。

为了使复杂三元相图的投影图更加简单明了，也可以根据需要，只把一部分相界面的等温线投影下来。经常用到的是液相面投影图或固相面投影图。图8.9为三元匀晶相图的等温线投影图，其中实线为液相面投影，而虚线为固相面投影。

图8.9　三元匀晶相图投影图示例





8.1.4　三元相图中的杠杆定律及重心定律


在研究多元系时，往往要了解已知成分材料在不同温度的组成相成分及相对量，又如在研究加热或冷却转变时，由一个相分解为两个或三个平衡相，那么新相和旧相的成分间有何关系，两个或三个新相的相对量各为多少，等等，要解决上述问题，就要用杠杆定律或重心定律。

1. 直线法则

在一定温度下三组元材料两相平衡时，材料的成分点和其两个平衡相的成分点必然位于成分三角形内的一条直线上，该规律称为直线法则或三点共线原则，可证明如下。

图8.10　共线法则的导出



如图8.10所示，设在一定温度下成分点为o的合金处于α+β两相平衡状态，α相及β相的成分点分别为a及b。由图中可读出三元合金o，α相及β相中B组元含量分别为Ao1 ，Aa1 和Ab1 ；C组元含量分别为Ao2 ，Aa2 和Ab2 。设此时α相的质量分数为wα ，则β相的质量分数应为1-wα 。α相与β相中B组元质量之和及C组元质量之和应分别等于合金中B，C组元的质量。由此可以得到

Aa1 ·wα +Ab1 ·（1-wα ）=Ao1 ，

Aa2 ·wα +Ab2 ·（1-wα ）=Ao2 。

移项整理得

wα （Aa1 -Ab1 ）=Ao1 -Ab1 ，

wα （Aa2 -Ab2 ）=Ao2 -Ab2 。

上下两式相除，得

。

这就是解析几何中三点共线的关系式。由此证明o，a，b三点必在一条直线上。同样可证明，以等边三角形作成分三角形时，上述关系依然存在。

2. 杠杆定律

由前面推导中还可导出：

。

这就是三元系中的杠杆定律。

由直线法则及杠杆定律可作出下列推论：当给定材料在一定温度下处于两相平衡状态时，若其中一相的成分给定，另一相的成分点必在两已知成分点连线的延长线上；若两个平衡相的成分点已知，材料的成分点必然位于此两个成分点的连线上。

3. 重心定律

当一个相完全分解成三个新相，或是一个相在分解成两个新相的过程时，研究它们之间的成分和相对量的关系，则须用重心定律。

图8.11　重心定律



根据相律，三元系处于三相平衡时，自由度为1。在给定温度下这三个平衡相的成分应为确定值。合金成分点应位于三个平衡相的成分点所连成的三角形内。图8.11中O为合金的成分点，P，Q，S分别为三个平衡相α，β，γ的成分点。计算合金中各相相对含量时，可设想先把三相中的任意两相，例如α和γ相混合成一体，然后再把这个混合体和β相混合成合金O。根据直线法则，α-γ混合体的成分点应在PS线上，同时又必定在β相和合金O的成分点连线QO的延长线上。由此可以确定，QO延长线与PS线的交点R便是α+γ混合体的成分点。进一步由杠杆定律可以得出β相的质量分数

。

用同样的方法可求出α相和γ相的质量分数分别为：



结果表明，O点正好位于成分三角形PQS的质量重心，这就是三元系的重心定律。

除几何作图法外，也可直接利用代数方法计算三个平衡相的相对量。





8.2　固态互不溶解的三元共晶相图


1. 相图的空间模型

图8.12所示为三组元在液态完全互溶、固态互不溶解的三元共晶空间模型。它由A-B，B-C，C-A三个简单的二元系共晶相图所组成。

图8.12　组元在固态完全不互溶的三元共晶相图



图中a，b，c分别是组元A，B，C的熔点。在共晶合金中，一个组元的熔点会由于其他组元的加入而降低，因此在三元相图中形成了三个向下汇聚的液相面。其中，

ae1 Ee3 a是组元A的初始结晶面；

be1 Ee2 b是组元B的初始结晶面；

ce2 Ee3 c是组元C的初始结晶面。

3个二元共晶系中的共晶转变点e1 ，e2 ，e3 在三元系中都伸展成为共晶转变线，这就是3个液相面两两相交所形成的3条熔化沟线e1 E，e2 E和e3 E。当液相成分沿这3条曲线变化时，分别发生共晶转变

e1 E　L→A+B

e2 E　L→B+C

e3 E　L→C+A

3条共晶转变线相交于E点，这是该合金系中液体最终凝固的温度。成分为E的液相在该点温度发生共晶转变

LE →A+B+C

故E点称为三元共晶点。E点与该温度下3个固相的成分点m，n，p组成的四相平衡平面称为四相平衡共晶平面。

四相平衡共晶平面由3个三相平衡的连接三角形合并而成，其中三角形mEn是发生L→A+B共晶转变的三相平衡区的底面，三角形nEp是发生L→B+C共晶转变的三相平衡区的底面，三角形pEm是发生L→C+A共晶转变的三相平衡区的底面。三相平衡区和共晶转变的初始面分别示于图8.13中。

图8.13　三相平衡区和两相共晶面



低于E点温度，合金全部凝固成固相，形成A+B+C三相平衡区。

2. 截面图

rs和At垂直截面如图8.14所示。rs截面的成分轴与浓度三角形的AC边平行，图中r′e′和e′s′是液相线，相当于截面与空间模型中液相面ae1 Ee3 a和ce2 Ee3 c的截线；曲线r1 d′是截面与过渡面fe1 Emf的截痕，d′e′，e′i′和i′s1 分别是截面与过渡面le3 Eml，ke3 Epk和je2 Epj的交线；水平线r2 s2 是四相平衡共晶平面的投影。

图8.14　垂直截面图



（a）浓度三角形　（b）rs截面　（c）At截面

利用这个垂直截面可以分析成分点在rs线上所有合金的平衡凝固过程，并可确定其相变临界温度。以合金o为例。当其冷到1点开始凝固出初晶A，从2点开始进入A+C+L三相平衡区，发生L→A+C共晶转变，形成两相共晶（A+C），3点在共晶平面mnp上，冷至此点发生四相平衡共晶转变L→A+B+C，形成三相共晶（A+B+C）。继续冷却时，合金不再发生其他变化。其室温组织是初晶A+两相共晶（A+C）+三相共晶（A+B+C）。

At垂直截面的成分轴过浓度三角形的顶点A，该截面与过渡面le3 Eml的截线是固相A与液相L两平衡相的联结线，在垂直截面图中就是水平线a′q′。

图8.15是该三元共晶相图在不同温度的水平截面，利用这些截面图可以了解到合金在不同温度所处的相平衡状态，以及分析各种成分的合金在平衡冷却时的凝固过程。

图8.15　水平截面图



3. 投影图

图8.16　在固态完全不溶的三元共晶相图投影图



图8.16所示的投影图中，粗线e1 E，e2 E和e3 E是3条共晶转变线的投影，它们的交点E是三元共晶点的投影。粗线把投影图划分成3个区域，这些区域是3个液相面的投影，其中标有t1 ，t2 ，…字样的细线，即液相面等温线。

利用这个投影图分析合金的凝固过程，不仅可以确定相变临界温度，还能确定相的成分和相对含量。仍以合金o为例。在t3 温度（相应于空间模型和垂直截面图中的1点），合金冷到液相面ae1 Ee3 a，开始凝固出初晶A，这时液相的成分等于合金成分，两相平衡相联结线的投影是Ao线。继续冷却时，不断凝固出晶体A，液相中A组元的含量不断减少，B，C组元的含量不断增加。但液相中B，C组元的含量比不会发生变化，因此液相成分应沿Ao连线的延长线变化。在与空间模型和垂直截面图中2点对应的t5 温度，液相成分改变到e3 E线上的q点，开始发生Lq →A+C共晶转变。此后在温度继续下降时，不断凝固出两相共晶（A+C），液相成分就沿qE线变化，直到E点（相当于空间模型和垂直截面图中3点所对应的温度）发生LE →A+B+C四相平衡共晶转变。在略低于E点温度凝固完毕，不再发生其他转变。故合金在室温时的平衡组织是初晶A+两相共晶（A+C）+三相共晶（A+B+C）。

合金组织组成物的相对含量可以利用杠杆法则进行计算。如合金o刚要发生两相共晶转变时，液相成分为q，初晶A和液相L的质量分数分别为：



q成分的液体刚开始发生两相共晶转变时，液体含量几乎占百分之百，而共晶体（A+C）的含量近乎为零，所以这时（A+C）共晶的成分点应是过q点所作的切线与AC边的交点d。继续冷却时，液相和两相共晶（A+C）的成分都将不断变化，液相成分沿qE线改变，而每瞬间析出的（A+C）共晶成分则可由qE线上相应的液相成分点作切线确定。例如，液相沿e3 E线到达s点时，新凝固出的两相共晶成分为s点的切线与AC边的交点g。在液相成分达到E点时，先后析出的两相共晶（A+C）的平均成分应为f（Eq连线与AC边的交点）。因为剩余液相E与所有的两相共晶（A+C）的混合体应与开始发生两相共晶转变时的液相成分q相等，因此合金o中两相共晶（A+C）和三相共晶（A+B+C）的质量分数分别为：



用同样的方法可以分析该合金系所有合金的平衡冷却过程及室温组织。位于投影图（见图8.16）中各个区域的合金之室温组织列于表8.1中。

表8.1　固态完全不溶、具有共晶转变的三元合金系中典型合金的室温组织



4. 相区接触法则

三元相图也遵循二元相图同样的相区接触法则，即相邻相区的相数差1（点接触除外），不论在空间相图、水平截面或垂直截面中都是这样。因此，任何单相区总是和二相区相邻；二相区不是和单相区相邻，就是和三相区相邻；而四相区一定和三相区相邻，这可在图8.12、图8.14和图8.15中清楚地看到。但应用相区接触法则时，对于立体图只能根据相区接触的面，而不能根据相区接触的线或点来判断；对于截面图只能根据相区接触的线，而不能根据相区接触的点来判断。另外，根据相区接触法，除截面截到四相平面上的相成分点〈零变量点〉外，截面图中每个相界线交点上必定有四条相界线相交，这也是判断截面是否正确的几何法则之一。





8.3　固态有限互溶的三元共晶相图


1. 相图分析

组元在固态有限互溶的三元共晶相图如图8.17所示。它与图8.12固态完全不溶解的三元共晶相图之间的区别，仅在于增加了固态溶解度曲面，在靠近纯组元的地方出现了单相固溶体区：α，β和γ相区。

图8.17　组元在固态有限溶解的共晶相图



图中每个液、固两相平衡区和单相固溶体区之间都存在一个和液相面共轭的固相面，即

固相面afmla和液相面ae1 Ee3 a共轭；

固相面bgnhb和液相面be1 Ee2 b共轭；

固相面cipkc和液相面ce2 Ee3 c共轭。

与简单的三元共晶相图类似，3个发生两相共晶转变的三相平衡区，分别以6个过渡面为界与液、固两相区相邻，并且在tE 温度汇聚于三相共晶水平面mnp，即成分为E的液相在这里发生四相平衡的共晶转变。



四相平衡平面mnp下面的不规则三棱柱体是α，β，γ三相三平衡区，室温时这三相的连接三角形为m′n′p′。

每两个固溶体单相区之间的固态两相区，分别由一对共轭的溶解度曲面包围，它们是α+β两相区为fmm′f′f和gnn′g′g面；β+γ两相区为hnn′h′h和ipp′i′i面；γ+α两相区为kpp′k′k和lmm′l′l面。

因此，组元间在固态有限互溶的三元共晶相图中主要存在五种相界面：3个液相面，6个两相共晶转变起始面，3个单相固相面及3个两相共晶终止面（即为两相固相面），1个四相平衡共晶平面和3对共轭的固溶度曲面。它们把相图划分成六种区域，即液相区，3个单相固溶体区，3个液、固两相平衡区，3个固态两相平衡区，3个发生两相共晶转变的三相平衡区及1个固态三相平衡区。为便于理解，图8.18单独描绘了三相平衡区和固态两相平衡区的形状。

图8.18　三元共晶相图的两相区和三相区



2. 投影图

图8.19　三元共晶相图的投影图



图8.19为三元共晶相图的投影图。从图中可清楚看到3条共晶转变线的投影e1 E，e2 E和e3 E把浓度三角形划分成3个区域Ae1 Ee3 A，Be1 Ee2 B和Ce2 Ee3 C，这是3个液相面的投影。当温度冷到这些液相面以下时分别生成初晶α，β和γ相。液、固两相平衡区中与液相面共轭的三个固相面的投影分别是AfmlA，BgnhB和CipkC。固相面以外靠近纯组元A，B，C的不规则区域，即为α，β和γ的单相区。

3个发生共晶转变的三相平衡区（呈空间三棱柱体）在投影图上可看到相当于棱边的三条单变量线的投影：L+α+β三相平衡区中相应的单变量线为e1 E（L），fm（α）和gn（β）；L+β+γ三相平衡区中相应的单变量线为e2 E（L），hn（β）和ip（γ）；L+γ+α三相平衡区中相应的单变量线为e3 E（L），kp（γ）和lm（α）。这3个三相平衡区分别起始于二元系的共晶转变线fg，hi和kl，终止于四相平衡平面上的连接三角形mEn，nEp和pEm。

投影图中间的三角形mnp为四相平衡共晶平面。成分为E的熔体在TE 温度发生四相平衡共晶转变以后，形成α+β+γ三相平衡区。

为了醒目起见，投影图中所有单变量线都以粗线画出，并用箭头表示其从高温到低温的走向。可以看出，每个零变量点都是3条单变量线的交点。其中3条液相单变量线都自高温向下聚于四相平衡共晶转变点E。投影图上3条液相单变量线箭头齐指四相平衡共晶点E，这是三元共晶型转变投影图的共同特征。

图8.20为该三元共晶系四相平衡前后的三相浓度三角形。从图中可看到，在四相平衡三元共晶转变之前可具有L→α+β，L→β+γ，L→γ+α共3个三相平衡转变，而四相平衡共晶转变后，则存在α+β+γ三相平衡。四相平衡时，根据相律，其自由度为零，即平衡温度和平衡相的成分都是固定的，故此四相平衡三元共晶转变面为水平三角形。反应相的成分点在3个生成相成分点连接的三角形内。

图8.20　三元共晶系四相平衡前、后的三相浓度三角形



3. 截面图

图8.21为该三元系在不同温度下的水平截面。由图中可看到它们的共同特点是：

（1）三相区都呈三角形。这种三角形是共轭三角形，3个顶点与3个单相区相连。这3个顶点就是该温度下三个平衡相的成分点。

（2）三相区以三角形的边与两相区连接，相界线就是相邻两相区边缘的共轭线。

（3）两相区一般以两条直线及两条曲线作为周界。直线边与三相区接邻，一对共轭的曲线把组成这个两相区的两个单相区分隔开。

图8.21　三元共晶相图的水平截面



图8.22为该相图的两种典型垂直截面，其中图（a）表示垂直截面在浓度三角形上相应的位置，而图（b）为VW垂直截面。凡截到四相平衡共晶平面时，在垂直截面中都形成水平线和顶点朝上的曲边三角形，呈现出共晶型四相平衡区和三相平衡区的典型特性。VW截面中就可清楚地看到四相平衡共晶平面及与之相连的4个三相平衡区的全貌。

图8.22　三元共晶相图的垂直截面



（a）投影图　（b）VW截面　（c）QR截面

利用VW截面可分析合金P的凝固过程。合金P从1点起凝固出初晶α，至2点开始进入三相区，发生L→α+β转变，冷至3点凝固即告终止，3点与4点之间处在α+β两相区，无相变发生，在4点以下温度，由于溶解度变化而析出γ相进入三相区。室温组织为α+（α+β）+γ（少量）。显然，在只须确定相变临界温度时，用垂直截面图比投影图更为简便。

图8.22（c）为过E点的QR截面，这里，四相平衡共晶转变可一目了然地观察到。





8.4　两个共晶型二元系和一个匀晶型二元系构成的三元相图


图8.23（a）为该三元相图的空间模型。从图中可以看出A-B，B-C均为组元间固态有限互溶的共晶型二元系A-C二元系为匀晶型。这里α是以A或C组元为溶剂的三元固溶体，β是以B组元为溶剂的固溶体；TA ee1 TC TA 和TB ee1 TB 为α，β固溶体的液相面。曲线ee1 是上述两个液相面的交线，当液相的表象点位于ee1 线上时，应发生L→α+β三相平衡的共晶转变，故ee1 为共晶曲沟走向。图（b）为各相区图：ATAA cc1 a1 TC CA为α三元固溶体单相区；BTBB 1 d1 dbTBB 为β固溶体的单相区；aa1 bb1 ee1 三棱柱为L+α+β三相平衡区；其余则为两相区L+α，L+β和α+β。图（c）为该三元系的冷凝过程在浓度三角形上的投影图，其中bb1 为β相在由共晶温度Te 变到Te 1 时溶解度变化轨迹；aa1 为α相当Te 降至Te 1 时溶解度的变化轨迹；dd1 为β相由A-B二元系共晶温度冷凝到B-C系共晶温度的溶解度曲线投影，cc1 为α相由A-B系的e冷凝至B-C系的e1 的溶解度曲线投影。由投影图可看出L→α+β的浓度三角形移动规律。图（d）为三个不同温度下的水平截面。依据图8.23就不难对该三元系中不同成分合金的平衡结晶过程进行分析，并得出如下结论：



图8.23　两个二元系呈有限溶解共晶系、一个二元系固态完全溶解所组成的三元系相图

（a）空间模型　（b）各个相区　（c）投影图　（d）等温截面

（1）只有成分点位于投影图上α，β单变量线投影曲线之间的合金，才会在冷却过程中通过空间模型中的三相平衡棱柱，发生L→α+β两相共晶转变。

（2）在上述合金中，成分点位于α单变量线投影曲线与液相单变量线投影曲线之间者，初生相为α，凝固终了时的组织为初晶α+共晶（α+β）；成分点位于液相单变量线投影曲线与β单变量线投影曲线之间者，初生相为β，凝固终了时组织为初晶β+共晶（α+β）。成分点位于液相单变量线投影曲线上的合金无初生相，凝固后组织为共晶（α+β）。

（3）成分点位于α相单变量线投影曲线与曲线cc1 （溶解度曲面与空间模型底面的交线）之间的合金，常温下的平衡组织为α+βⅡ 。同理，成分点位于β单变量线投影曲线与曲线dd1 之间的合金，常温平衡组织为β+αⅡ 。

（4）成分点位于曲线cc1 与AC边之间的合金，常温平衡组织为α；成分点位于曲线dd1 与B点之间的合金，常温平衡组织为β。





8.5　包共晶型三元系相图


包共晶转变的反应式为

L+αβ+γ

从反应相的情况看，这种转变具有包晶转变的性质；从生成相的情况看，这种转变又具有共晶转变的性质，因此，把它叫做包共晶转变。

图8.24（a）为具有共晶-包晶四相反应的三元系空间模型，其中A-B系具有包晶转变，A-C系也具有包晶转变，B-C系具有共晶转变，且TA ＞Tp 1 ＞Tp 2 ＞TB ＞Tp ＞TC ＞Te （其中Tp 表示四相平衡温度），四边形abpc为包共晶转变平面。

从图中可看到该三元系在包共晶平面abpc上方的两个三相平衡棱柱分别属L+α→β和L+α→γ包晶型；而四相平衡包共晶转变（L（p） +α（a） β（b） +γ（c） ）后，则存在一个三相平衡共晶转变L→β+γ和一个三相平衡区α+β+γ。图8.24（b）和（c）都可以进一步说明这点：四相平衡包共晶转变面呈四边形，反应相和生成相成分点的连接线是四边形的两条对角线。

图8.24　具有共晶-包晶四相反应的三元系



（a）空间模型　（b）等温截面　（c）共晶-包晶四相平衡前、后的三相浓度三角形

图8.25（a）为该三元系的冷凝过程的投影图，图（b）为a2 -2垂直截面和它的组织结构变化情况。

图8.25　冷凝过程投影图（a）和a2 -2的垂直截面（b）





8.6　具有四相平衡包晶转变的三元系相图


四相平衡包晶转变的反应式为

L+α+β→γ

这表明四相平衡包晶转变之前，应存在L+α+β三相平衡，而且，除特定合金外，三个反应相不可能在转变结束时同时完全消失，也不可能都有剩余。一般是只有一个反应相消失，其余两个反应相有剩余，与生成相γ形成新的三相平衡。

图8.26（a）为具有三元包晶四相平衡的三元系相图立体模型。这里A-B系具共晶转变，A-C和B-C系都具包晶转变，且TA ＞TB ＞Te 1 ＞Tp ＞Tp 2 ＞Tp 3 ＞TC ，其中Tp 表示四相平衡温度，在该温度下发生包晶转变：

图8.26　具有三元包晶四相平衡三元系相图的立体模型



L+α+βγ

空间模型中包晶型四相平衡区是一个三角平面abp，称四相平衡包晶转变平面。这个平面上方有一个三相平衡棱柱（L→α+β共晶型）与之接合，下方有3个三相平衡棱柱：（α+β+γ）三相区，一个包晶反应L+αγ区和另一个包晶反应L+βγ区与之接合（见图8.26（b））。图8.26（c）为该三元系冷凝过程的投影图。图8.27为该三元包晶四相平衡前、后的三相浓度三角形，从这里还可看出三元包晶转变生成相γ的成分点在3个反应相成分点连接三角形内。

图8.27　三元包晶四相平衡前、后的三相浓度三角形



图8.28为该三元系等温截面。当Te 1 ＞T＞Tp 时从图（a）可看到只有一个三相平衡区；而T=Tp 时正是四相平衡包晶转变平面（见图（b））；当Tp ＞T＞Tp 2 时，从图（c）可看到有3个三相平衡区。这进一步说明，四相平衡包晶转变平面上面有一个三相平衡棱柱，下面有3个三相平衡棱柱，因水平截面上的三相平衡区，正是相应温度下三相平衡棱柱的截面。

图8.28　三元系的一系列等温截面





8.7　形成稳定化合物的三元系相图


在三元系中，如果其中一对组元或几对组元组成的二元系中形成一种或几种稳定的二元化合物，即在熔点以下既不发生分解，结构也不改变的化合物，或者三个组元之间形成稳定的三元化合物，则分析相图时就可以把这些化合物看作独立组元。各种化合物彼此之间、化合物和纯组元之间都可以组成伪二元系，从而把相图分割成几个独立的区域，每个区域都成为比较简单的三元相图。
