Repository: soyincrea/testdocs

File: 材料科学基础（第三版） (胡赓祥  蔡珣  戎咏华) (Z-Library).txt (part 8 of 9)
图书在版编目（CIP）数据
图8.29是一组二元系中形成稳定化合物的三元合金相图。图中A-B二元系形成稳定化合物D，且化合物D只和另一组元C之间形成一个伪二元系。D-C伪二元系把相图分割成两个简单的三元共晶相图。在A-D-C系中，发生四相平衡共晶转变LE1 →A+D+C；在B-D-C系中，发生四相平衡共晶转变LE2 →B+D+C。以D-C为成分轴所作的垂直截面是一种与二元共晶相图完全相似的图形，如图8.30所示。注意：该垂直截面的一端不是纯金属而是化合物，因此称为伪二元相图。图8.29中平行于浓度三角形A-B边所作的垂直截面X-X是由两个三元共晶系相图的垂直截面组成的。



图8.29　一组二元系中形成稳定化合物的三元合金相图 图8.30　D-C垂直截面图

因此，研究该类三元相图及其组织转变过程，完全可参照8.2节。

如果三元系中A-B二组元形成稳定化合物δ，但C-δ之间不具有伪二元系的特征时，如图8.31所示的三元系，就不能将A-B-C划分为两个三元系来讨论合金和冷凝过程。这里TP ＞TE ，并且在TP 温度时具有共晶-包晶转变

LP +βδ+γ

在TE 时具有三元共晶转变

LE α+β+δ

图8.31（b）为该三元系的投影图。

图8.31　δ-C系不具二元系特征的三元系相图



（a）空间模型　（b）投影示意图





8.8　三元相图举例


1. Fe-C-Si三元系垂直截面

图8.32是质量分数w（Si）为2.4%和4.8%的Fe-C-Si三元系的两个垂直截面图。它们在Fe-C-Si浓度三角形中都是平行于Fe-C边的。这些垂直截面是研究灰口铸铁组元含量与组织变化规律的重要依据。

图8.32　Fe-C-Si三元系垂直截面



这两个垂直截面中有四个单相区：液相L、铁素体α、高温铁素体δ和奥氏体γ，还有7个两相区和3个三相区。从图中可看到，它们和铁碳二元相图有些相似，只是包晶转变（L+δ→γ）、共晶转变（L→γ+C）及共析转变（γ→α+C）等三相平衡区不是水平直线，而是由几条界线所限定的相区。同时，由于加入Si，包晶点、共晶点和共析点的位置都有所移动，且随着Si含量的增加，包晶转变温度降低，共晶转变和共析转变温度升高，γ相区逐渐缩小。

2. Fe-Cr-C三元系相图

Fe-Cr-C系三元合金，如铬不锈钢0Cr13，1Cr13，2Cr13以及高碳高铬型模具钢Cr12等在工业上被广泛地应用。此外，其他常用钢种也有很多是以Fe-Cr-C为主的多元合金。图8.33是质量分数wcr 为13%的Fe-Cr-C三元系的垂直截面。它的形状比Fe-C-Si三元系的垂直截面稍为复杂，除了4个单相区、8个两相区和8个三相区之外，还有3条四相平衡的水平线。

图8.33　质量分数wCr 为13%的Fe-Cr-C三元系的垂直截面



4个单相区是液相L、铁素体α、高温铁素体δ和奥氏体γ。图中C1 和C2 是以Cr7 C3 和Cr23 C6 为基础、溶有Fe原子的碳化物，C3 是以Fe3 C为基础溶有Cr原子的合金渗碳体。各个两相平衡区、三相平衡区及四相平衡区内所发生的转变列于表8.2中。

表8.2　Fe-Cr-C三元系（质量分数wCr 为13%）垂直截面中各相区在合金冷却时发生的转变



图8.34为Fe-Cr-C三元系在1150℃和850℃的水平截面，在这两个截面中，Cr和C的含量分别采用不同比例的直角坐标表示。从图中可看到均有α，γ，C1 ，C2 ，C3 等单相区，但1150℃截面图中多了液相区，表明有些合金在该温度下已经熔化。图中各三相区都是三角形，顶点都与单相区衔接，三相平衡区之间均隔以两相平衡区。

图8.34　Fe-Cr-C三元系的水平截面



3. Fe-C-N三元系水平截面

图8.35为Fe-C-N三元系在565℃和600℃的水平截面。对碳钢渗氮或碳氮共渗处理后渗层进行组织分析时，常使用这些水平截面。图中α表示铁素体，γ表示奥氏体，C表示渗碳体，ε表示Fe2 ~3（N.C）相，γ′表示Fe4 （N.C）相，χ表示碳化物。图（a）中有一个大三角形，其顶点都与单相区α，γ′和C相接，三条边都与两相区相接。这是四相平衡共析转变平面：γα+γ′+C。当钢中质量分数w（C）为0.45%时（见图中的水平虚线），并且工件表面氮含量足够高，45钢在略低于565℃的温度下氮化，由表及里各分层相组成依次为：ε，γ′+ε，C+γ′，α+C；在600℃氮化时，45钢氮化层各分层的相组成应为ε，ε+γ′，γ+ε，γ，α+γ，α+C。

图8.35　Fe-C-N三元系水平截面



4. Al-Cu-Mg三元系投影图

图8.36为Al-Cu-Mg三元系液相面投影图的富铝部分。图中细实线为等温（x℃）线。带箭头的粗实线是液相面交线投影，也是三相平衡转变的液相单变量线投影。其中一条单变量线上标有两个方向相反的箭头，并在曲线中部画有一个黑点（518℃），说明空间模型中相应的液相面在此处有凸起。图中每液相面都标有代表初生相的字母，这些字母的含意为：

α-Al以Al为溶剂的固溶体

θ　CuAl2 　　β　Mg2 Al3 　　γ　Mg17 Al12

S　CuMgAl2 　　T　Mg32 （Al，Cu）49 　　Q　Cu3 Mg6 Al7

图8.36　Al-Cu-Mg三元系液相面投影图



根据四相平衡转变平面的特点，该三元系存在下列四相平衡转变：

L→α+θ+S　（ET ）

L+Q→S+T　（P1 ）

L→α+β+T　（EV ）

L+S→α+T　（P2 ）

图8.37为Al-Cu-Mg三元相图富Al部分固相面的投影图。它有以下几个内容。

图8.37　Al-Cu-Mg三元相图富Al部分固相面投影图



a. 7个四相平衡水平面 　四边形P13 SUV为包共晶四相平衡转变L+US+V的投影面，其中三角形SUV为固相面；四边形P12 SVθ为包共晶四相平衡转变L+VS+θ的投影图，其中三角形SθV为固相面；三角形P13 QU为包晶四相平衡转变L+U+QS，其中三角形QUS为固相面；四边形P2 TQS为包共晶四相平衡转变L+QS+T，其中三角形TQS为固相面；三角形α3 Sθ为共晶四相平衡转变LαA1 +S+θ的投影；四边形P1 TSα2 为包共晶四相平衡转变L+SαA1 +T，其中三角形α2 TS为固相面；三角形α1 Tβ为共晶四相平衡转变LαA1 +β+T的投影。

b. 4个三相平衡转变终了面 　共晶三相平衡LαAl +θ，温度自548℃降至508℃时，各相浓度分别沿着e1 E1 α4 α3 变化，连接α3 α4 与θ的曲面为其转变终了面，投影为α3 α4 θ；共晶三相平衡LαA1 +S，温度自液相单变线E1 P1 上的最高温度518℃，分别变为508℃及467℃，各相浓度分别沿着P1 E1 及α2 α3 曲线上的最高点向两边变化，连接α2 α3 与S的曲面为其转变终了面，投影为α2 α3 S；共晶三相平衡LαAl +T，温度自467℃降至450℃时，各相浓度分别沿着P1 E2 及α2 α1 变化，连接α2 α1 与T的曲面为转变终了面，投影为α1 α2 T；共晶三相平衡LαAl +β，温度自451℃降至450℃，各相浓度分别沿着e2 E2 及α0 α1 变化，连接α0 α1 与β的曲面为其转变终了面，投影为α0 α1 β。

c. 1个初生相凝固终了面 　初生相αAl 凝固终了面的投影为Alα0 α1 α2 α3 α4 。

5. Al-Mg-Si系投影图

图8.38为Al-Mg-Si三元系富Al部分的投影图。Mg和Si形成化合物Mg2 Si，Al和Mg2 Si形成伪二元系，在595℃时发生共晶反应，生成w（Mg）为8.15%，w（Si）为4.75%的共晶合金E0 ：

Lα+Mg2 Si

其中，α表示富Al固溶体。Al和Mg形成化合物Al3 Mg2 ，Al和Al3 Mg2 （Al8 Mg5 ）形成共晶E2 （L→α+Al3 Mg2 ），Al和Si形成共晶E1 （L→α+Si）。在Al-Si-Mg2 Si中，在558℃时发生四相平衡反应：

LET1 α+Mg2 Si+Si

在Al-Mg2 Si-Al3 Mg2 中，在448℃时发生四相反应：

LET2 α+Mg2 Si+Al3 Mg2

对合金2，先产生三相共晶反应：L→α+Si，形成（α+Si）共晶，然后发生四相共晶反应，形成（α+Mg2 Si+Si）共晶。对合金1，先凝固出α固溶体，然后发生三相共晶反应：L→α+Mg2 Si，形成（α+Mg2 Si）共晶，最后发生四相共晶反应，形成（α+Mg2 Si+Al3 Mg2 ）共晶。

图8.38　Al-Mg-Si系的投影示意图



6. 陶瓷三元相图

图8.39为MgO-Al2 O3 -SiO2 系的液相面投影图，各点的四相平衡反应如表8.3所列。这里，二元和三元化合物的名称为：

图8.39　MgO-Al2 O3 -SiO2 系液相面投影图



MgO·SiO2 （斜顽辉石） 1830K分解

2MgO·SiO2 （镁橄榄石） 2173K分解

3Al2 O3 ·2SiO2 （莫来石） 2123K分解

MgO·Al2 O3 （尖晶石） 2408K分解

2MgO·2Al2 O3 ·5SiO2 （堇青石） 1813K分解

4MgO·5Al2 O3 ·2SiO2 （假蓝宝石） 1748K分解

表8.3　MgO-Al2 O3 -SiO2 三元系中平衡反应温度及液相组成



图8.40~图8.43为Na2 O-CaO-SiO2 三元系、K2 O-SiO2 -Al2 O3 系、CaO-SiO2 -Al2 O3 系和Li2 O-SiO2 -Al2 O3 系的相图，以供查阅参考。

图8.40　Na2 O-CaO-SiO2 系相图



图8.41　K2 O-SiO2 -Al2 O3 系相图



图8.42　CaO-SiO2 -Al2 O3 系相图



1—石英玻璃　2—炉渣　3—水泥　4—低硅黏土　5—高铝耐火材料　6—耐火材料

图8.43　Li2 O-SiO2 -Al2 O3 系相图





8.9　三元相图小结


三元相图与二元相图相比，由于增加了一个成分变量，即成分变量是两个，从而使相图形状变得更加复杂。

根据相律，在不同状态下，三元系的平衡相数可以从单相至四相。三元系中的相平衡和相区特征归纳如下。

1. 单相状态

当三元系处于单相状态时，根据吉布斯相律可算得其自由度数为f=4-1=3，它包括一个温度变量和两个相成分的独立变量。在三元相图中，自由度为3的单相区占据了一定的温度和成分范围，在这个范围内温度和成分可以独立变化，彼此间不存在相互制约的关系。它的截面可以是各种形状的平面图形。

2. 两相平衡

三元系中两相平衡区的自由度为2，这说明，除了温度之外，在共存两相的组成方面还有一个独立变量，即其中某一相的某一个组元的含量是独立可变的，而这一相中另两种组元的含量，以及第二相的成分都随之被确定，不能独立变化。在三元系中，一定温度下的两个平衡相之间存在着共轭关系。无论在垂直截面还是水平截面中，都由一对曲线作为它与两个单相区之间的界线。

两相区与三相区的界面由不同温度下两个平衡相的共轭线组成，因此在水平截面中，两相区以直线与三相区隔开，这条直线就是该温度下的一条共轭线。

3. 三相平衡

三相平衡时系统的自由度为1，即温度和各相成分只有一个是可以独立变化的。这时系统称为单变量系，三相平衡的转变称为单变量系转变。

三元系中三相平衡的转变有：

（1）共晶型转变ⅠⅡ+Ⅲ，包括

共晶转变　Lα+β

共析转变　γα+β

偏晶转变　L1 L2 +α

熔晶转变　γL+α

（2）包晶型转变Ⅰ+ⅡⅢ，包括

包晶转变　L+αβ

包析转变　α+γβ

合晶转变　L1 +L2 α

在空间模型中，随着温度的变化，三个平衡相的成分点形成三条空间曲线，称为单变量线。每两条单变量线中间是一个空间曲面，三条单变量线构成一个空间不规则的三棱柱体，其棱边与单相区连接，其柱面与两相区接壤。这个三棱柱体可以开始或终止于二元系的三相平衡线，也可以开始或终止于四相平衡的水平面。如图8.12和图8.17中包含液相的三相区都起始于二元系的三相平衡线而终止于四相平面。

任何三相空间的水平截面都是一个共轭三角形，顶点触及单相区，连接两个顶点的共轭线就是三相区和两相区的相区边界线。三角空间的垂直截面一般都是一个曲边三角形。

以合金冷却时发生的转变为例，无论发生何种三相平衡转变，三相空间中反应相单变量线的位置都比生成相单变量线的位置要高，因此其共轭三角形的移动都是以反应相的成分点为前导的，在垂直截面中，则应该是反应相的相区在三相处的上方，生成相的相区在三相区的下方。具体来说，对共晶型转变（L→α+β），因为反应相是一相，所以共轭三角形的移动以一个顶点领先，如图8.44（a）所示。共晶转变时三相成分的变化轨迹为从液相成分作切线和αβ边相交，三相区的垂直截面则是顶点朝上的曲边三角形（见图8.14和图8.22）；对于包晶型转变（L+β→α），因为反应相是两相，生成相是一相，所以共轭三角形的移动是以一条边领先，如图8.44（b）所示。包晶转变时的三相浓度的变化轨迹为从液相成分作切线只和αβ线的延长线相交，而从α相成分作切线则和Lβ边相交，三相区的垂直截面则是底边朝上的曲边三角形（见图8.25（b））。

图8.44　共晶三角形移动规律（a）和包晶三角形移动规律（b）



4. 四相平衡

根据相律，三元系四相平衡的自由度为零，即平衡温度和平衡相的成分都是固定的。

三元系中四相平衡转变大致可分为三类：

（1）共晶型转变ⅠⅡ+Ⅲ+Ⅳ，包括

共晶转变　Lα+β+γ

共析转变　δα+β+γ

（2）包共晶型转变Ⅰ+ⅡⅢ+Ⅳ，包括

包共晶转变　L+αβ+γ

包共析转变　δ+αβ+γ

（3）包晶型转变Ⅰ+Ⅱ+ⅢⅣ，包括

包晶转变　L+α+βγ

包析转变　δ+α+βγ

四相平衡区在三元相图中是一个水平面，在垂直截面中是一条水平线。

四相平面以4个平衡相的成分点分别与4个单相区相连；以2个平衡相的共轭线与两相区为界，共与6个两相区相邻；同时又与4个三相区以相界面相隔。各种类型四相转变平面与周围相区的空间结构关系如图8.45所示。

图8.45　3种四相平衡区的空间结构



各种类型四相平面的空间结构各不相同，这就是说，在四相转变前后合金系中可能存在的三相平衡是不一样的，同时，各种单变量线的空间走向也不相同。因此，只要根据四相转变前后的三相空间，或者根据单变量线的走向，就可以判断四相平衡转变的类型。表8.4中列出了各种四相平衡转变的特点（单变量线投影以液相面交线为例）。

表8.4　三元系中的四相平衡转变



最后还需说明的是本章讨论的是三元系相图，但实际上有不少材料的组元数目会超过3个，如果组元数增加到4个、5个甚至更多个，就不可能用空间模型来直接表示它们的相组成随温度和成分的变化规律。通常可把系统的某些组元的含量固定，使其成分只剩一个，最多两个自变量，利用实验或计算的方法，绘制出由温度轴和成分轴为坐标的二维或三维图形，其分析和使用方法，与前面讨论的二元和三元相图相似。我们称这样的相图为伪二元或伪三元相图。





第9章　材料的亚稳态


材料的稳定状态是指其体系自由能最低时的平衡状态，通常相图中所显示的即是稳定的平衡状态。但由于种种因素，材料会以高于平衡态时自由能的状态存在，即处于一种非平衡的亚稳态。同一化学成分的材料，其亚稳态时的性能不同于平衡态的性能，而且亚稳态可因形成条件的不同而呈多种形式，它们所表现的性能迥异。在很多情况下，亚稳态材料的某些性能会优于其处于平衡态时的性能，甚至出现特殊的性能。因此，对材料亚稳态的研究不仅有理论上的意义，更具有重要的实用价值。

材料在平衡条件下只以一种状态存在，而非平衡的亚稳态则可出现多种形式，大致有以下几种类型：

（1）细晶组织。当组织细小时，界面增多，自由能升高，故为亚稳态。其中突出的例子是超细的纳米晶组织，其晶界体积甚至可占材料总体积的50%以上。

（2）高密度晶体缺陷的存在。晶体缺陷使原子偏离平衡位置、晶体结构排列的规则性下降，故体系自由能增高。另外，对于有序合金，当其有序度下降、甚至呈无序状态（化学无序）时，也会使自由能升高。

（3）形成过饱和固溶体。即溶质原子在固溶体中的浓度超过平衡的饱和浓度，甚至在平衡状态时互不溶解的组元发生了相互溶解。

（4）发生非平衡转变，生成具有与原先不同结构的亚稳新相，例如，钢及其合金中的马氏体、贝氏体，以及合金中的准晶态相等。

（5）由晶态转变为非晶态，由结构有序变为结构无序，自由能增高。

图9.1　材料自由能随状态的变化示意图



为什么非平衡的亚稳态能够存在？这可从图9.1所表示的自由能变化来解释之。图中a点是自由能最高的不稳定状态；d点是自由能最低的位置，此时体系处于稳定状态；b点位于它们之间的另一个低谷，如果要进入到自由能最低的d状态，需要越过能峰c，在没有进一步的驱动力的情况下，体系就可能处于b这种亚稳态，故从热力学上说明了亚稳态是可以存在的。





9.1　纳米晶材料


霍尔-佩奇（Hall-Petch）公式指出了多晶体材料的强度与其晶粒尺寸之间的关系，晶粒越细小则强度越高。但通常的材料制备方法至多只能获得细小到微米级的晶粒，霍尔-佩奇公式的验证也只是到此范围。如果晶粒更为微小时，材料的性能将如何变化？由于当时尚不能制得这种超细晶材料，故是一个留待解决的问题。自20世纪80年代以来，随着材料制备新技术的发展，人们开始研制出晶粒尺寸为纳米（nm）级的材料，并发现这类材料不仅强度更高（但不符合霍尔-佩奇公式），其结构和光、电、磁、热学、化学等各种性能都具有特殊性，引起了极大的兴趣和关注。纳米晶材料（或称纳米构造材料）已成为国际上发展新材料领域中的一个重要内容，并在材料科学和凝聚态物理学科中引出了新的研究方向——纳米材料学。

纳米材料这一名称含义甚广，总体上是指尺度（三维中至少有一维）为纳米级（＜100nm）或由它们为基本单元所组成的固体，包括纳米晶单体、纳米晶粒构成的块体（纳米晶材料）、纳米粉体、纳米尺度物体（如纳米线、纳米带、纳米管、纳米薄膜、纳米粒子及纳米器件等）。由于纳米化出现的表面效应、小体积效应、量子尺寸效应、界面效应、量子隧穿效应等，这些纳米材料会分别显示出不同于其通常状态的特殊性能，因而纳米材料已成为当前研究和开发应用的热点。

鉴于所涉及的范围太广，作为基础教材，这里主要以纳米晶材料为重点作简要的介绍。





9.1.1　纳米晶材料的结构


纳米晶材料的概念最早是由H. Gleiter提出的，这类固体由（至少在一个方向上）尺寸为几个纳米的结构单元（主要是晶体）所构成。图9.2表示纳米晶材料的二维硬球模型，不同取向的纳米尺度小晶粒由晶界联结在一起，由于晶粒极微小，晶界所占的比例就相应地增大。若晶粒尺寸为5~10nm，则按三维空间计算，晶界将占到0.5体积分数，即有约50%原子位于排列不规则的晶界处，其原子密度及配位数远远偏离了完整的晶体结构。因此纳米晶材料是一种非平衡态的结构，存在大量的晶体缺陷。此外，如果材料中存在杂质原子或溶质原子，则因这些原子的偏聚作用，使晶界区域的化学成分也不同于晶内成分。由于在结构上和化学上偏离正常的多晶结构，所表现的各种性能也明显不同于通常的多晶体材料。

图9.2　纳米晶材料的二维模型



人们曾对双晶体的晶界应用高分辨电子显微分析、广角X射线或中子衍射分析，以及计算机结构模拟等多种方法，测得双晶体晶界的相对密度是晶体密度的75%~90%，而纳米晶材料的晶界结构不同于双晶体晶界，当晶粒尺寸为几个纳米时，其晶界的边长会短于晶界层厚度，存在大量的三叉晶界，故晶界处原子排列有明显的变化。图9.3表示应用正电子湮没技术测定的平均正电子寿命与晶粒尺寸的关系，可见随着晶粒尺寸的减小，寿命增加了。这表示晶界中自由体积的增加。研究表明，纳米晶材料不仅由其化学成分和晶粒尺寸来表征，还与材料的化学键类型、杂质情况、制备方法等因素有关，即使是同一成分、同样尺寸晶粒的材料，其晶界区域的原子排列还会因上述因素而明显地变化，其性能也相应地改变，图9.2所示只是一个被简单化了的结构模型。

图9.3　纳米晶Fe78 B13 Si9 的晶粒大小与平均正电子寿命的关系



纳米晶材料也可由非晶物质组成，例如：半晶态高分子聚合物是由厚度为纳米级的晶态层和非晶态层相间地构成的（见图9.4），故是二维层状纳米结构材料。由不同化学成分物相所组成的纳米晶材料，通常称为纳米复合材料。图9.5表示Ag-Fe纳米复合材料的构造。从Ag-Fe二元相图可知，Ag和Fe在液态和固态均不互溶，但在Ag-Fe纳米结构中却出现一定的固溶度，形成Fe原子在Ag中的固溶体和Ag原子在Fe中的固溶体，溶质原子多数分布在界面地区及界面附近。除了所举的Ag-Fe系例子之外，其他互不固溶的体系构成的纳米复合材料中也出现类似的情况。这种亚稳态的纳米晶固溶体可在高能球磨等制备纳米晶的过程中形成，称为机械化学反应。另一类纳米复合材料是由化学成分不相同的超细晶和非晶组成的，其例子是纳米级的金属或半导体微粒（如Ag，CdS或CdSe）嵌在非晶的介电质基体中（如SiO2 ），构成如图9.6的结构。第三类纳米复合材料由掺杂的晶界所组成。如果掺杂原子甚少，不足以构成一原子层，则它们将占于界面区的低能位置上，如图9.7（a）中的Bi原子在纳米晶Cu的晶界中，每三个Cu原子包围一个Bi原子。如果掺杂原子的浓度较高，它们组成掺杂层于界面区域，如图9.7（b）为纳米尺寸的W微细晶粒被Ga原子层所隔开。显然，晶界掺杂层原子排列是不规则的，形成这类晶界的原因，可能与应力诱导下溶质原子在晶界地区再分布有关，这样的再分布使晶界附近应力场储存能下降。掺杂晶界的形成可阻碍晶粒长大，有利于纳米晶的稳定性。



图9.4　半晶态高分子聚合物结构示意图（粗黑线表示属于相邻晶体间的一个分子键）



图9.5　纳米晶Ag-Fe合金的构造示意图 图9.6　CdS嵌在SiO2 非晶基体中的纳米复合材料结构

图9.7　掺杂晶界的纳米复合材料结构示意图



（a）Bi（黑球）于纳米晶Cu中　（b）Ga（黑球）于纳米晶W中





9.1.2　纳米晶材料的性能


纳米结构材料因其超细的晶体尺寸（与电子波长、平均自由程等为同一数量级）和高体积分数的晶界（高密度缺陷）而呈现特殊的物理、化学和力学性能。表9.1所列的一些纳米晶材料与通常的多晶体或非晶态时的性能比较，明显地反映了其变化特点。

表9.1　纳米晶金属与通常的多晶或非晶态的性能



纳米晶材料的力学性能远高于其通常的多晶状态，表9.1中所举的高碳铁（质量分数w（C）=1.8%）就是一个突出的例子，其断裂强度由通常的700MPa提高到8000MPa，增加达1140%，但此例甚突出，增幅之大不具有普遍性。一些实验结果表明，霍尔-佩奇公式的强度与晶粒尺寸关系并不延续到纳米晶材料，这是因为霍尔-佩奇公式是根据位错塞积的强化作用而导出的，当晶粒尺寸为纳米级时，晶粒中可存在的位错极少，甚至只有一个，故霍尔-佩奇公式就不适用了。此外，纳米晶材料的晶界区域在应力作用下会发生弛豫过程而使材料强度下降；再者，强度的提高不能超过晶体的理论强度，晶粒变细使强度提高应受此限制。图9.8是纳米晶铜（25nm）的应力-应变曲线与通常的多晶Cu（50μm）应力-应变曲线的比较，其屈服强度（σy ）从原先的83MPa提高到185MPa。图9.9为弥散分布于Ni-Al基体中的Ni3 Al纳米微晶对这种纳米复合材料流变应力的影响。需要指出的是，这类材料的强化作用不同于前述的细晶强化作用，它是纳米细粒的弥散强化作用。图9.10显示纳米晶硬质合金WC-Co的硬度提高情况，其耐磨性也提高了一个数量级。纳米晶材料不仅具有高的强度和硬度，其塑性、韧性也明显改善，例如陶瓷材料通常不具有塑性，但纳米TiO2 在室温下能塑性变形，在180℃时形变量可达100%。



图9.8　纳米晶铜与通常的多晶铜的真应力-真应变曲线 图9.9　Ni3 Al析出相尺寸对Al的原子数分数为13%的Ni-Al合金流变应力的影响



图9.10　纳米晶与通常的WC-Co材料的硬度（a）和耐磨性（b）比较

纳米晶微粒之间能产生量子输运的隧道效应、电荷转移和界面原子耦合等作用，故纳米材料的物理性能也异常于通常的材料。纳米晶导电金属的电阻高于多晶材料，因为晶界对电子有散射作用，所以当晶粒尺寸小于电子平均自由程时，晶界散射作用加强，电阻及电阻温度系数增加。但纳米半导体材料却具有高的电导率，如纳米硅薄膜的室温电导率高于多晶硅3个数量级，高于非晶硅达5个数量级。纳米晶材料的磁性也不同于通常的多晶材料，纳米铁磁材料具有低的饱和磁化强度、高的磁化率和低的矫顽力，例如，部分晶化的Fe73.5 Si13.5 B9 Cu1 Nb3 合金中形成5~20nm的Fe-Si（B）微晶分布于非晶基体上，具有高的起始磁导率（~105 H/m）、低的矫顽力（~10-2 A/cm）、高的磁感应强度（达1.7T），其磁性甚至超过最佳性能的坡莫合金，而后者的价格却甚为昂贵。纳米材料的其他性能，如超导临界温度和临界电流的提高、特殊的光学性质、触媒催化作用等也是引人注目的。





9.1.3　纳米晶材料的形成


纳米晶材料可由多种途径形成，主要归纳于以下四方面。

（1）以非晶态（金属玻璃或溶胶）为起始相，使之在晶化过程中形成大量的晶核，生长成为纳米晶材料。

（2）对起始为通常的粗晶的材料，通过强烈塑性形变（如高能球磨、高速应变、爆炸成形等手段）或造成局域原子迁移（如高能粒子辐照、火花刻蚀等）使之产生高密度缺陷，以致自由能升高，转变形成亚稳态纳米晶。

（3）通过蒸发、溅射等沉积途径，如物理气相沉积（PVD）、化学气相沉积（CVD）、电化学方法等，生成纳米微粒然后固化，或在基底材料上形成纳米晶薄膜材料。

（4）沉淀反应方法，如利用溶胶-凝胶（sol-gel），热处理时效沉淀法等，析出纳米微粒。





9.1.4　纳米碳管简介


1991年，日本学者饭岛澄夫（Sumio Iijima）用高分辨透射电镜研究石墨电极放电时，发现了外径为4~30nm、长约1μm的空心微针，并确定它为纳米碳管。其结果在《自然》（Nature）杂志发表后，引起国际科学界极大的关注，从而导致了纳米科学技术的兴起。

此后的研究得知：纳米碳管可呈多层壁或单壁，饭岛最初发现的是多壁纳米碳管，它由若干个无接缝的单壁管同心地相套并封顶而构成。单壁碳管可看作由单张石墨烯片卷成的无接缝微管，其直径约在0.4到2~3nm范围，而管长目前已可达毫米级。卷成纳米碳管的石墨片具有平面的六方形单胞，每个碳原子与相邻的三个碳原子以共价键结合，而其第四个电子为自由电子（杂化电子），可在整个结构中自由运动。纳米碳管因其石墨片卷取的取向不同而有3种类型，饭岛称之为扶手椅型（armchair）、锯齿型（zigzag）和螺旋型（helical），如图9.11所示。它们呈不同的电学特性，扶手椅型通常呈金属电性，而后两者可呈半导体电性或金属电性，由其卷取构局对能带结构的影响而定。

图9.11　单壁纳米碳管的结构示意图



（a）1—扶手椅型，　2—锯齿型，　3—螺旋型　（b）计算机模拟像

电导性是纳米碳管最诱人的特性之一。金属电性的纳米碳管因具有一维的电子结构，电子沿纳米管长度传输呈弹道式、没散射，故流量极大且不会发热，承受的最大电流密度达1010 A·cm-2 ，热导率达6000W·（m·K）-1 ，如用作硅集成电路联结导线，导线宽度至少可减小一个数量级。纳米碳管的半导体特性如被利用制成纳米级晶体管等纳米电子器件，则有望开发出超速纳米计算机。纳米碳管还是理想的场发射电子源材料，把它应用于平板显示器、电镜的电子源等，能显著提高亮度和清晰度。

纳米碳管的另一特点是有极高的弹性模量和强度，其E可达1000GPa，是目前所知的具有最高弹性模量的材料。其抗拉强度也高于碳纤维材料，且有极佳的弯曲特性。因此，用纳米碳管为增强体制成的轻质复合材料，其强度和刚性均优于目前的碳纤维增强复合材料。

纳米碳管的其他优良特性也正在研究开发中。总之，纳米碳管已显示出多方面的应用潜力。随着纳米碳管制备技术的不断发展和完善，其特性将进一步被充分发掘和利用，同时其制备成本也会逐步下降，使它具有商业竞争力，显示出广阔的开发、应用前景。





9.2　准晶态


经典的固体理论将固体物质按其原子聚集状态分为晶态和非晶态两种类型。晶体学分析得出：晶体中原子呈有序排列，且具有平移对称性，晶体点阵中各个阵点的周围环境必然完全相同，故晶体结构只能有1，2，3，4，6次旋转对称轴，而5次及高于6次的对称轴不能满足平移对称的条件，均不可能存在于晶体中。近年来，由于材料制备技术的发展，出现了不符合晶体的对称条件、但呈一定的周期性有序排列的类似于晶态的固体，1984年，Shechtman等首先报道了在快冷Al86 Mn14 合金中发现具有5次对称轴的结构。于是，一类新的原子聚集状态的固体出现了，这种状态被称为准晶态（quasicrystalline state），此固体称为准晶（quasicrystal）。准晶态的出现引起国际上高度重视，很快就在其他一些合金系中也发现了准晶，除了5次对称，还有8，10，12次对称轴，在准晶的结构分析和有关理论研究中都有了新的进展。





9.2.1　准晶的结构


准晶的结构既不同于晶体，也不同于非晶态。图9.12是应用高分辨电子显微分析获得的准晶态Al65 Cu20 Fe15 合金的原子结构像，可见其原子分布不具有平移对称性，但仍有一定的规则，其5次对称性明显可见，且呈长程的取向性有序分布，故可认为是一种准周期性排列。

图9.12　准晶态Al65 Cu20 Fe15 合金的高分辨电子显微像



如何描绘准晶态结构？由于它不能通过平移操作实现周期性，故不能如晶体那样取一个晶胞来代表其结构。目前较常用的是以拼砌花砖方式的模型来表征准晶结构，其典型例子见图9.13，它表示了5次对称的准周期结构。它由两种单元（花砖）构成：一种是宽的棱方形，其角度为70°和108°；另一种是窄的棱方形（角度为36°及144°），它们的边长均为a，其面积之比为1.618∶1（即为黄金分割），把它们按一定规则使两种单元配合拼砌成具有周期性和5次对称性。图中细线单元为缩比的单元，缩比单元的边长与原先边长之比也为1∶1.618。上述的拼砌模型是二维图形，可据此作出三维的拼砌单元，如图9.14所示，可认为它们是构成准晶（二十面体对称的准晶相）的准点阵。

图9.13　准晶结构的单元拼砌模型（a）和表示缩比单元与原单元的缩比关系（b）



图9.14　拼砌单元的三维模型



准晶结构有多种形式，就目前所知可分成下列几种类型：

a. 一维准晶 　这类准晶在一个取向是呈准周期性的而在其他两个取向是周期性的，例如Al-Cu系（Al65 Cu20 Mn15 ，Al65 Cu20 Co15 ，Al65 Cu20 Fe10 Mn5 等），Al-Ni系（Al80 Ni14 Si6 ），Al-Pd系（Al75 Fe10 Pd15 ）的准晶相，它们具有CsCl型的基本结构而在［111］取向呈准周期的结构。这类准晶相常发生于二十面体相或十面体相与结晶相之间发生相互转变的中间状态，故属亚稳状态。但在Al65 Cu20 Fe10 Mn5 的充分退火样品中也发现一维准晶相，此时应属稳定态了，它沿着10次对称轴呈六层的周期性，而垂直于此轴则呈八层周期性。

b. 二维准晶 　它们是由准周期有序的原子层周期地堆垛而构成的，将准晶态和晶态的结构特征结合在一起。按照它们的对称特点，可为八边形、十边形或十二边形准晶。八边形准晶相的结构很接近β-Mn型结构，其准周期原子层沿着8次对称轴周期地（按恒定的点阵常数a=0.6315nm）堆垛上去。这类准晶的例子有Ni10 SiV15 ，Cr5 Ni3 Si2 ，Mn4 Si，Al3 Mn82 Si15 ，Fe-Mn-Si等，图9.15表示根据高分辨电子显微像作出的Cr-Ni-Si八边形准晶相的结构拼砌模型。十边形准晶已在很多合金中发现，它们的结构沿着10次轴周期地堆垛，其平移周期可为0.4nm（如Al65 Co15 Cu20 ，Al70 Co15 Ni15 ，Al70 Ni15 Rh15 ，Al71 Fe5 Ni24 ，Al4 Ni，Fe32 Nb18 等），0.8nm（如Al10 Co4 ），1.2nm（如Al4 Mn，Al79 Fe2.6 Mn19.4 ，Al65 Cu20 Mn15 ，Al65 Cr7 Cu20 Fe8 等），1.6nm（如Al5 Ir，Al5 Pd，Al5 Pt，Al4 Fe，Al74 Mg5 Pd21 ，Al80 Fe10 Pd10 等）等，这些间距相应于二层、四层、六层、八层等堆垛为一周期。图9.16表示Al70 Co15 Ni15 十边形准晶的高分辨电子显微像。目前发现的十二角形准晶还不多，如Cr70.6 Ni29.4 ，Ni2 V3 ，Ni10 SiV15 ，Tax Te，其结构类似于σ-CrFe型，由六方-三角及三角-正方结构的原子层堆垛所构成。



图9.15　Cr-Ni-Si八边形准晶结构的拼砌模型（斜线的砌块表示β-Mn结构单元） 图9.16　Al70 Co15 Ni15 十边形准晶的高分辨电子显微像（右下角为计算机模拟图像）

c. 二十面体准晶 　它可分为A和B两类。A类以含有54个原子的二十面体作为结构单元；B类则以含有137个原子的多面体为结构单元；A类二十面体多数是铝-过渡族元素化合物，而B类极少含有过渡族元素。图9.17表示半个由54原子构成的二十面体准晶结构单元。

图9.17　半个由54原子构成的二十面体准晶结构单元





9.2.2　准晶的形成


除了少数准晶（如Al65 Cu20 Fe10 Mn5 ，Al75 Fe10 Pd15 ，Al10 Co4 等）为稳态相之外，大多数准晶相均属亚稳态产物，它们主要通过快冷方法形成，此外经离子注入混合或气相沉积等途径也能形成准晶。准晶的形成过程包括形核和生长两个过程，故采用快冷法时其冷速要适当控制，冷速过慢则不能抑制结晶过程而会形成结晶相；冷速过大则准晶的形核生长也被抑制而形成非晶态。此外，其形成条件还与合金成分、晶体结构类型等多种因素有关，并非所有的合金都能形成准晶，这方面的规律还有待进一步探索和掌握。

亚稳态的准晶在一定条件下会转变为结晶相，即平衡相。加热（退火）促使准晶的转变，故准晶转变是热激活过程，其晶化激活能与原子扩散激活能相近。但稳态准晶相在加热时不发生结晶化转变，例如Al6 Cu2 Fe为二十面体准晶，在845℃下长期保温并不转变。

准晶也可能从非晶态转化形成，例如，Al-Mn合金经快速凝固形成非晶后，在一定的加热条件下会转变成准晶，这表明准晶相对于非晶态是热力学较稳定的亚稳态。





9.2.3　准晶的性能


到目前为止，人们尚难以制成大块的准晶态材料，最大的也只是几个毫米直径，故对准晶的研究多集中在其结构方面，对性能的研究测试甚少报道。但从已获得的准晶都很脆这种特点来看，将它作为结构材料使用尚无前景。准晶的特殊结构对其物理性能有明显的影响，这方面或许有可利用之处，尚待进一步研究。

准晶的密度低于其晶态时的密度，这是由于其原子排列的规则性不及晶态严密，但其密度高于非晶态，说明其准周期性排列仍是较密集的。准晶的比热容较晶态大，例如，准晶态Al-Mn合金的比热容较相同成分的晶态合金高约13%。准晶合金的电阻率甚高而电阻温度系数则甚小，其电阻随温度的变化规律也各不相同，如Al90 Mn10 准晶合金在4K时电阻率为70μΩ·cm，在300K时为150μΩ·cm，故呈正的电阻温度系数；而Al85.7 Mn14.3 在4K和300K时均为180μΩ·cm，未有变化；Al86 Mn14 在300K时的电阻率虽高于4K时，但在40K时却出现最低值，其变化很特殊；Al77.5 Mn22.5 则呈负的电阻温度系数，在4K时为980μΩ·cm，在300K时降为880μΩ·cm。这些现象说明电阻与温度的关系没有一定的规律可循，因合金成分不同而不同。

总之，对准晶合金的性能目前还了解甚少，但对准晶这一新兴领域已引起人们的高度重视，有关的研究工作正方兴未艾。





9.3　非晶态材料


本节所讨论的对象着重于常温下其平衡状态应为结晶态，但由于某些因素的作用而使之呈非晶态的材料，即是亚稳态的非晶态材料；对于常温下以非晶态（玻璃态）为稳定状态的材料，不属本节讨论范围。自从晶体X射线衍射现象被发现并应用以来，固态金属和合金都已被确定为结晶体。杜威兹（Duwez）等在1959~1960年间，用他们独创的快速冷凝方法获得了Au-Si和Au-Ge系非晶态合金（称为金属玻璃），引起科学界的轰动；而陈和包克（Chen and Polk）在1972年制成了塑性的铁基非晶条带，它不仅有高的强度和韧性，更显示了极佳的磁性，这项发明为非晶态合金的工程应用开辟了道路，一类重要的新型工程材料从此诞生。这些年来，国际上对非晶态合金的研究从理论到生产应用等各方面都取得了重要的进展，本节的内容以非晶态合金为主。





9.3.1　非晶态的形成


非晶态可由气相、液相快冷形成，也可在固态直接形成（如离子注入、高能粒子轰击、高能球磨、电化学或化学沉积、固相反应等）。

液相在冷却过程中发生结晶或进入玻璃态（非晶态）时，一些性质的变化如图9.18所示。随着温度的降低，可分为A，B，C三个状态的温度范围：在A范围，液相是平衡相；当温度降至Tf 以下进入B范围时，液相处于过冷状态而发生结晶，Tf 是平衡凝固温度；如冷速很大使形核生长来不及进行而温度已冷至Tg 以下的C范围时，液相的黏度大大增加，原子迁移难以进行，处于“冻结”状态，故结晶过程被抑制而进入玻璃态，Tg 是玻璃化温度，它不是一个热力学确定的温度，而是决定于动力学因素的。因此Tg 不是固定不变的，冷速大时为Tg1 ，如冷速减低（仍在抑制结晶的冷速范围），则Tg1 就降低至Tg2 （见图9.18）。玻璃态的自由能高于晶态，故处于亚稳状态。从图9.18还可看到，液相结晶时体积（密度）突度，而玻璃化时不出现突变；但比定压热容cp 在玻璃化时却明显地大于结晶时cp 的变化。按ΔH=，对液相和固相时的cp 分别在Tf 及Tg 温度区间积分，可知玻璃态在Tg 的结晶潜热明显低于Tf 时的熔化潜热，因此，形成非晶时液相高的比热容是与其冷却过程熵的下降（即大的熵变ΔSm ）直接相关的（ΔHm =Tm ΔSm ）。

图9.18　不同状态时材料性能的变化



合金由液相转变为非晶态（金属玻璃）的能力，既决定于冷却速度也决定于合金成分。能够抑制结晶过程实现非晶化的最小冷速称为临界冷速（Rc ），对纯金属如Ag，Cu，Ni，Pb的结晶形核条件的理论计算得出，最小冷却速度要达到1012 ~1013 K/s时才能获得非晶，这在目前的熔体急冷方法尚难做到，故纯金属采用熔体急冷还不能形成非晶态；而某些合金熔液的临界冷速就较低，一般在107 K/s以下，采用现有的急冷方法能获得非晶态。除了冷速之外，合金熔液形成非晶与否还与其成分有关，不同的合金系形成非晶能力也不同，同一合金系中通常只是在某一成分范围内能够形成非晶（当然，这成分范围与采用的急冷方法和冷速有关），表9.2列举了实验测得的一些合金成分范围，这是在一定的实验条件下测得的，仅供参考。从图9.19所举的几个合金系相图为例可以发现，非晶的成分范围往往是在共晶成分附近，即凝固温度较低、液相黏度较高的情况；此外，此合金系通常存在着金属间化合物。

表9.2　合金系中形成非晶的成分范围举例



图9.19　形成非晶态的合金系的平衡相图



（上侧线段所标为形成非晶范围）

合金成分与形成非晶能力的关系是一个十分复杂的问题，目前还未能得出较全面的规律，已了解的因素主要有：熔体的组成原子之间必须有较大的原子半径差异，至少~15%；组元的原子体积之差的影响可用

xB min （VB -VA ）≈0.1

表示：式中，xB min 是形成非晶时B组元的最小原子数分数，VA 或VB 是组元A或B的原子体积。

临界冷速Rc 与Tg /Tf 比值有关（Tg 是玻璃化温度，Tf 是平衡凝固温度），此比值越高，则Rc 越小，非晶态越容易形成，如图9.20所示；至于组元原子之间的键合、电子结构等性质的影响则如前面所指出的那样，可形成非晶的合金成分通常存在金属间化合物，这表明原子间键合较强并有特定指向的情况下，被急冷的熔体在动力学上有利于形成非晶相。

图9.20　Pd-Si固溶体的Rc 与Tg ，Tf 之间的关系



除了从熔体急冷可获得非晶态之外，晶体材料在高能辐照或机械驱动（如高能球磨、高速冲击等剧烈形变方式）等作用下也会发生非晶化转变，即从原先的有序结构转变为无序结构（对于化学有序的合金还包括转为化学无序状态），这类转变都归因于晶体中产生大量缺陷使其自由能升高，促使其发生非晶化。

现以高能球磨导致的非晶化为例来分析之。

对纯组元元素粉按合金成分比例混和后直接进行高能球磨，所形成的非晶合金是“机械合金化”（Mechanical Alloying，简称为MA）的产物；而对晶态合金粉末经高能球磨后转变为非晶态，则属机械研磨（Mechanical Milling，简称为MM）的产物。

机械合金化形成非晶态须满足热力学和动力学两方面的条件。热力学条件是两组元具有负的混合焓，这样就使非晶态合金的自由能低于两组元晶态混合物的自由能；动力学条件则因机械合金化过程是藉固相扩散来进行的，故要求该系统为不对称的扩散偶：组元原子在对方晶格中有较高的扩散速率，才能通过固溶进一步发生非晶化，在图9.21中，化合物Am Bn 的自由能虽低于同样成分的非晶合金，但由于动力学原因而被抑制；而且，球磨过程导致的缺陷也在热力学和动力学两方面为非晶化提供了条件。



图9.21　具有负混合焓的A-B两元素在不同状态下的自由能随成分变化曲线示意图

图9.22　具有正混合焓的A-B两元素的成分-自由能变化曲线



但是，有些具有正混合焓的合金系也可能通过机械合金化形成非晶态。其自由能与成分变化的曲线如图9.22所示，非晶态的自由能不仅高于A，B组元晶态混合自由能（λ），也高于不同晶体结构的固溶体（α1 ，α2 ）的自由能，因此不存在向非晶态转变的化学驱动力。对某些原子半径相差较大的合金系，在机械合金化过程中由于动力学条件的限制而难以形成金属间化合物，但经高能球磨，A，B两元素的晶粒不断细化至纳米级，除了晶粒内部形成大量缺陷之外，A，B原子在对方晶粒边界地区通过扩散而形成复合纳米晶A（B）或B（A）过饱和固溶体，使其自由能增高而发生非晶转变，这过程随着球磨的进行而不断发展，导致了整体非晶化。

机械研磨与机械合金化不同，其起始状态是晶态合金而不是A，B组元，故不需要化学驱动力来形成非晶合金，其非晶化的能量条件是：

GC +ΔGD ＞GA ，

式中，GC 为晶态的自由能，GD 是各种缺陷导致的自由能增量，GA 则为非晶态的自由能。可见，GD 是决定因素。GD 包含多方面因素对球磨合金的贡献，主要有：点缺陷、位错、层错等晶体缺陷导致的晶格畸变能；晶粒超细化使晶界体积猛增，界面能升高；有序合金被磨成无序化产生的化学无序能、反位能和反向畴界能。

图9.23　CoZr合金的晶界能ΔGg 与晶粒尺寸的关系



根据计算，晶态化合物与非晶态时的自由能相差通常大于5kJ/mol（有的高达20kJ/mol），而位错等晶体缺陷虽因剧烈冷变形而增高，其自由能增加却只有1~2kJ/mol，有人计算了位错密度高达1014 cm-1 的冷轧NiTi，其储能为2.2kJ/mol，故ΔGD 主要来自晶界能和无序化导致的增量。图9.23为CoZr的晶界能与晶粒尺寸之间的关系，该合金在非晶态与晶态时的自由能差ΔGa-c 约为6kJ/mol左右，故当晶粒尺寸减小到5~8nm时，由晶界能所提供的自由能增加已足以驱使CoZr发生非晶转变。对有序合金来说，机械研磨导致的无序化是促使非晶化的主要因素，其中，反位缺陷（anti-site defect）所引起的无序能可达到相当大的数值。所谓反位缺陷是指Ax B1 -x有序合金中A原子占据了B原子的亚点阵位置，而B原子则占有A原子的亚点阵位置，出现了反位现象。反位无序能可从实验结果估算或理论计算求得，例如CoZr反位能约为6.8~13.5kJ/mol（按形成焓的21%~37%估算），可见其对非晶化有较大的作用。





9.3.2　非晶态的结构


非晶结构不同于晶体结构，它既不能取一个晶胞为代表，而且其周围环境也是变化的，故测定和描述非晶结构均属难题，只能统计性地表达之。常用的非晶结构分析方法是用X射线或中子散射得出的散射强度谱求出其“径向分布函数”，可用下式表示：

G（r）=4πr［ρ（r）-ρ0 ］，

式中，G（r）是以任一原子为中心、在距离r处找到其他原子的几率，ρ（r）是距离为r处单位体积中的原子数目，ρ0 为整体材料中原子平均密度。

但径向分布函数不能区别不同类型的原子，故对合金应分别求得每类原子对的“部分原子对分布函数”，其定义与上述相同，但针对特定的原子对而言，例如，二元合金中存在着三类原子对：A-A，B-B和A-B，故须根据A，B两种原子的不同散射能力，至少进行三次散射实验才能分别求出部分原子对分布函数。图9.24是Ni81 B19 非晶态合金的散射谱线及三类部分原子对分布函数，即Ni-Ni对、Ni-B对和B-B对。径向分布函数的第一个峰表示最近邻原子的间距，而峰所包含的面积给出平均配位数。从图所示的间距可知，非晶态中的间距与凝聚态的间距相近，其配位数在11.5~14.5范围，这些结果表示非晶态合金（金属玻璃）也是密集堆积型固体，与晶体相近。从所得出的部分原子对分布函数可知：在非晶态合金中异类原子的分布也不是完全无序的，如B-B最近邻原子对就不存在，故实际上非晶合金仍具有一定程度的化学序。表9.3列出了一些金属-类金属型非晶合金的有序参数，可清楚地显示出上述特点。有些人进一步应用计算机模拟来构成非晶态结构模型，并与实验结果相比较以确定其可信度，提出了诸如随机密堆模型、局域配位模型，等等，但这些模型都有其局限性，仅适用于某些类型化合物的非晶态，这说明非晶结构是甚为复杂多样的，目前对其了解还不深入，有待进一步研究来掌握之。

图9.24　非晶态Ni81 B19 的X射线散射谱（a）及三类“部分原子对分布函数”（b）



（实线为实验结果；虚线为理论计算结果）

表9.3　金属-类金属型非晶合金的原子间参数



注：平均原子间距；CN—配位数。





9.3.3　非晶合金的性能


非晶合金的结构不同于晶态合金，在性能上也表现出与晶态有很大的差异。

1. 力学性能

非晶合金的力学性能主要表现为高强度和高断裂韧性。表9.4列出一些非晶态合金的屈服强度、弹性模量等性能，并与其他超高强度材料作对比，可见它们已达到或接近这些超高强度材料的水平，但弹性模量较低。非晶合金的强度与组元类型有关，金属-类金属型的强度高（如Fe80 B20 非晶），而金属-金属型则低一些（如Cu50 Zr50 非晶）。非晶合金的塑性较低，在拉伸时小于1%，但在压缩、弯曲时有较好的塑性，压缩塑性可达40%，非晶合金薄带弯达180°也不断裂。非晶合金塑性变形方式与应力大小有关，当拉伸应力接近断裂强度时，其形变极不均匀，沿着最大分切应力以极快速度形成很薄层（10~20nm厚度）的切变带；在低应力情况下，不形成切变带而是以均匀蠕变方式变形，其蠕变速率很低，测得的总应变量通常小于1%。当温度升至接近Tg 时，非晶合金有可能热加工变形，例如Fe40 Ni40 P14 B6 合金，可热压使其应变达到1的数量级，此时合金呈黏滞性均匀流变。有些非晶合金在远低于晶化温度加热后会出现脆化现象，使原先可在室温弯曲变形的条带发生脆断，这是由于其韧-脆转变温度被提高到室温以上所致，例如，Fe79.3 Be16.4 Si4.0 C0.3 非晶合金在350℃加热2h后，其韧-脆转变温度升到97℃，故在室温呈脆性，如图9.25所示。

表9.4　一些非晶合金及超高强度材料的拉伸性能





图9.25　Fe79.3 Be16.4 Si4.0 C0.3 非晶条带经350℃，2h加热后的弯曲应变量与试验温度的关系

2. 物理性能

非晶态合金因其结构呈长程无序，故在物理性能上与晶态合金不同，显示出异常的情况。非晶合金一般具有高的电阻率和小的电阻温度系数，有些非晶合金如Nb-Si，Mo-Si-B，Ti-Ni-Si等，在低于其临界转变温度时可具有超导电性。目前，非晶合金最令人注目的是其优良的磁学性能，包括软磁性能和硬磁性能。一些非晶合金很易于磁化，磁矫顽力甚低，且涡流损失少，是极佳的软磁材料，其中有代表性的是Fe-B-Si合金。此外，使非晶合金部分晶化后可获得10~20nm尺度的极细晶粒，因而细化磁畴，产生更好的高频软磁性能。有些非晶合金具有很好的硬磁性能，其磁化强度、剩磁、矫顽力、磁能积都很高，例如，Nd-Fe-B非晶合金经部分晶化处理后（14~50nm尺寸晶粒），达到目前永磁合金的最高磁能积值，这些是重要的永磁材料。

3. 化学性能

许多非晶态合金具有极佳的抗腐蚀性，这是由于其结构的均匀性，不存在晶界、位错、沉淀相，以及在凝固结晶过程产生的成分偏析等能导致局部电化学腐蚀的因素。图9.26是304不锈钢（多晶）与非晶态Fe70 Cr10 P13 C7 合金在30℃的HCl溶液中腐蚀速度的比较。可见，304不锈钢的腐蚀速度明显高于非晶态合金，且随HCl浓度的提高而进一步增大，而非晶合金即使在强酸中也是抗蚀的。



图9.26　多晶304不锈钢和Fe70 Cr10 P13 C7 非晶态合金在30℃的HCl溶液中的腐蚀速度





9.3.4　高分子的玻璃化转变


在早期的研究文献中常把高分子玻璃化转变看作二级相变，Tg 常被称为二级转变点。这是因为二级相变可定义为在转变温度时两相的化学位的一阶偏导数相等而二阶偏导数不相等（见9.4.1节），故转变时定压热容Cp 、膨胀系数α和压缩系数k发生不连续变化。在高分子玻璃化转变时，其Cp ，α和k恰好都发生不连续变化，故被认作二级相变。实验观察到，玻璃化转变温度强烈地依赖加热冷却速度和测量的方法，是一个松弛过程而不是热力学平衡条件下的二级相变（后者的转变温度仅取决于热力学平衡条件），故玻璃化转变不是热力学相变，而是非平衡条件下的状态转变。

非晶态（无定形）高分子可以按其力学性质区分为玻璃态、高弹态和黏流态三种状态。从图9.27可见，高弹态的高分子材料随着温度的降低会发生由高弹态向玻璃态的转变，这个转变称为玻璃化转变。它的转变温度称为玻璃化温度Tg 。如果高弹态材料温度升高，则高分子将发生由高弹态向黏流态的转变，其转变温度称为黏流温度Tf 。

图9.27　无定形聚合物的温度形变曲线示意图



当玻璃态高分子在Tg 温度发生转变时，其模量降落达3个数量级，使材料从坚硬的固体突然变成柔软的弹性体（见图9.28），完全改变了材料的使用性能。高分子的其他很多物理性能，如体积（比体积）、热力学性质（比热容、焓）和电磁性质（介电常数和介电损耗、核磁共振吸收谱线宽度等）均有明显的变化。

图9.28　非晶高分子的模量-温度曲线



作为塑料使用的高分子，当温度升高到玻璃化转变温度以上时，便失去了塑料的性能，变成了橡胶。平时我们所说的塑料和橡胶是按它们的Tg 是在室温以上还是在室温以下而言的。Tg 在室温以下的是橡胶，Tg 在室温以上的是塑料。因此从工艺的角度来看，Tg 是非晶态热塑性塑料使用的上限温度，是橡胶使用的下限温度。Tg 是高分子的特征温度之一，可以作为表征高分子的指标。

图9.29是非晶态（1）、部分结晶（2）和晶态高分子（3）材料的比体积与温度之间的关系曲线。习惯上把它们直线的交点作为Tg 。从图9.29可见，由曲线1可获得Tg ；由曲线2既得到Tg 又得到了Tm ；而从曲线3仅能得到Tm ，故晶态高分子使用的上限温度是Tm （熔融温度）。图9.30是聚乙酸乙烯酯的比体积-温度曲线，试验结果显示，Tg 具有速率依赖性，快速冷却得到的Tg 比缓慢冷却得到的Tg 来得高。这表明玻璃化转变是一种松弛过程。为了说明这一点，有人做了聚乙酸乙烯酯的比体积-时间等温线，如图9.31所示。可见，当温度较低时，需要很长的时间才能达到平衡比体积v（∞）。一般来说，测定Tg 时所采用的冷却速率所提供的观察时间很短，而冷却至Tg 时，高分子达到平衡比体积所需的时间极长，可以认为是无限大。因此，在Tg 测得的比体积是一非平衡值。



图9.29　比体积-温度曲线

1-完全无定形高分子　2-半结晶高分子　3-结晶高分子 图9.30　聚乙酸乙烯酯的比体积-温度曲线

图9.31　聚乙酸乙烯酯比体积-时间曲线



（从远高于Tg 迅速淬火至所标的温度）

对于三维网状高分子，由于分子链间的交联，限制了整链运动。当交联密度较小时，两交联点之间的链长较长，在外力的作用下，它仍能通过单键内旋转改变其构象，所以这类高分子仍能出现明显的玻璃化转变，呈玻璃态和高弹态两种力学状态。随着交联密度的增加，两交联点之间的链长缩短，链段运动越来越困难，高弹形变也就越来越小，其玻璃化转变就不明显。例如酚醛树脂，当其固化剂六次甲基四胺的质量分数低于2%时，树脂的相对分子质量仍较小，而且是支链形的，所以可能变为黏流态；当固化剂含量等于或大于2%时，形成了三维网状高分子，黏流态消失；随着固化剂含量增加到11%，高弹态几乎消失。见图9.32。

图9.32　用六次甲基四胺固化的酚醛树脂的温度-形变曲线



（曲线上的数字表示固化剂的含量）

影响玻璃化转变温度的因素很多。因为玻璃化温度是高分子的链段从冻结到运动的一个转变温度，而链段运动是通过主链的单键内旋转来实现的，所以凡是影响高分子链柔性的因素，都会对Tg 产生影响。如引入刚性基团或极性基团、交联和结晶这种减弱高分子链柔性或增加分子间作用力的因素都会使Tg 升高；如加入增塑剂或溶剂、引进柔性基团等这种增加高分子链柔性的因素都将使Tg 降低。

其实，上述的玻璃化温度只不过是测定玻璃化转变的一个指标，如果温度保持不变，而改变其他因素，我们也能观察到玻璃化转变现象，即玻璃化转变的多维性。例如，在等温条件下观察高分子的比体积随压力的变化，可得到玻璃化转变压力；在温度保持不变的条件下改变电场频率，也能观察到高分子的玻璃化转变现象，即高分子的玻璃化转变频率；在一定的温度下，从比体积对相对分子质量曲线上可以得到玻璃化转变相对分子质量；此外，还有玻璃化转变增塑剂浓度、玻璃化转变共聚物组成等。虽然上述这些因素都能反映出玻璃化转变现象，但用改变温度来观察玻璃化转变现象最为方便，又具有实际意义。所以，玻璃化温度仍然是指示玻璃化转变最重要的指标。





9.4　固态相变形成的亚稳相


9.4.1　概述


从相图分析可知，许多材料体系中存在着固态相变，如同素异构转变、共析转变、包析转变、固溶体脱溶分解、合金有序化转变等。

固态相变的类型虽然很多，但从热力学角度可分为一级相变和二级相变两大类。一级相变是指相变时新相α与旧相β的化学势相等，而化学势的一次偏导不相等，即：



因，表明一级相变时伴有熵变和体积改变。

二级相变指相变时新、旧相的化学势相等，其一次偏导亦相等，但二次偏导不等，即：



故二级相变时，熵和体积不变，但比定压热容、压缩系数、膨胀系数改变。

材料的固态相变多属一级相变，而有些固溶体的有序无序相变则为二级相变，铁磁性合金的磁性转变亦为二级相变。

除了从热力学对固态相变分类之外，人们在研究固态中亚稳相变时更关注其转变过程中原子迁移状况，按此分之为扩散型和非扩散型相变两类。

固态相变时，新相与母相的化学成分和晶体结构（或两者之一）发生改变，故转变过程通常需藉原子扩散进行重构。新相通过母相中原子扩散而形核、生长，扩散条件决定着转变速率和形成的产物。扩散型相变是固态相变的通常形式，而非扩散相变则是在特定的非平衡条件下通过特殊的方式进行的，如马氏体相变是藉母相晶格中原子群体作有规则的协同位移（或称切变式位移）构成新相晶格，其位移量很小，仅为几分之一的原子间距，故不存在原子扩散过程，新、旧相的成分也不改变。

固态相变多数为形核和生长方式进行，由于过程发生于固态中，其形核、生长时不仅在新、旧相之间因构成界面而有界面能，还需克服因新、旧相之间的比体积差而产生的应变能，因此相变需要更大的驱动力，往往在低于平衡相变温度的过冷条件下进行，其形核通常优先发生于母相的晶体缺陷如晶界、位错、层错、空位等处，呈不均匀形核。此外，也有个别不需形核而构成新相的事例，如后面9.4.2节中介绍的调幅分解，此时，具有特定成分范围内的固溶体能够自发分解形成不同成分的、均匀分布的两相微区。

固态相变往往处于非平衡状态，通过非平衡转变形成亚稳相，且因形成时条件不同，可能出现不同的过渡相。这种亚稳状态不仅使材料的组织结构发生变化，对材料的性能也发生很大的改变，甚至出现特殊的性能。恰当地利用这些亚稳转变，可以进一步发挥材料的潜力，满足不同的使用要求。

固态相变形成的亚稳相有多种类型，这里仅介绍固溶体脱溶分解产物、马氏体和贝氏体。





9.4.2　固溶体脱溶分解产物


当固溶体因温度变化等原因而呈过饱和状态时，将自发地发生分解过程，其所含的过饱和溶质原子通过扩散而形成新相析出，此过程称为脱溶。新相的脱溶通常以形核和生长方式进行，由于固态中原子扩散速率低，尤其在温度较低时更为困难，故脱溶过程难以达到平衡，脱溶产物往往以亚稳态的过渡相存在。

1. 脱溶转变

相图中具有溶解度变化的体系，从单相区冷却经过溶解度饱和线进入两相区时（如图9.33所示的例子），就要发生脱溶分解。在温度较高时可发生平衡脱溶，析出平衡的第二相；如温度较低，则可能先形成亚稳的过渡相；如快速冷却至室温或低温（称为淬火或称固溶处理），还可能保持原先的过饱和固溶体而不分解，但这种亚稳态很不稳定，在一定条件下会发生脱溶析出过程（称为沉淀或时效），生成亚稳的过渡相。

图9.33　相图中脱溶转变举例



二元系在发生脱溶温度下的自由能-成分曲线如图9.34所示，新相脱溶使体系自由能下降，故脱溶分解是自发过程。但由7.3.4节可知，固溶体α相分解前后的自由能差ΔG=，故成分在as1 和s2 b范围，因，成分起伏的ΔG＞0，使自发分解难以进行，脱溶时新相的形成是通过形核和长大方式，形核需要克服能垒，藉能量起伏及浓度起伏进行。而在图9.34（b）中成分为s1 s2 之间即自由能曲线的二阶导数的两个拐点之间的合金，因ΔG＜0，则不需形核而自发分解，发生后面将述的调幅分解过程。

图9.34　脱溶相图及自由能-成分曲线



a. 形核-长大方式脱溶 　脱溶过程的动力学决定于新相的形核率和长大速率。设在dt时间内在体积V中形成晶核数为：

，

式中，为新相形核率，是单位时间形核数目与未转变体积之比。对一个球形晶核，其转变体积为，其中，R为新相半径。

设新相晶核在彼此接触前的长大线速率G为恒值，在某一温度经τ时间孕育后，

R=G（t-τ）。

故转变体积

，

转变体积分数



设G和均为常数，τ甚小可忽略，把（9.1）式积分后，得



但以上计算未考虑到已转变的体积，把已转变体积中的晶核数也计算在内，这与实际不符。设所有晶核的体积相同，则实际晶核数nr 与按上式的晶核数n之比

，

微分后，得



设在dt时间内单位体积中形成的晶核数为dp，则



式中，Vn 为未转变的体积。

如dp与基体位置无关，即为随机形核，则



于是得出前已介绍过的Johnson-Mehl方程式，它适用于具有随机形核、形核率和长大线速率为恒值且τ很小的相变过程。如不是恒值，则以Avrami的经验方程式来近似地表达：

Xr =1-exp（-ktn ），　　　　（9.7）

式中，k，n为有关系数。

脱溶方式可分为连续脱溶（连续沉淀）和不连续脱溶（不连续沉淀）两类。连续脱溶又分为均匀脱溶和不均匀脱溶（或称局部脱溶）。

（1）连续脱溶。连续脱溶时，新相晶核在母相中各处同时发生、随机形成，母相（基体）的浓度随之连续变化，但母相晶粒外形及位向均不改变。脱溶相（沉淀相）均匀分布于基体时称为均匀脱溶；如脱溶相优先析出于局部地区如晶界、孪晶界、滑移带等处，则为不均匀脱溶。

当脱溶新相与基体（母相）的结构和点阵常数都很相近，即错配度甚小时，其形核和生长在界面处与基体保持共格关系，新相与基体间界面上原子同属两相晶格共有，形成连续过渡，这种共格界面的界面能很低。若错配度增大，界面处的弹性应变能也增大，这时界面将包含一些位错来调节错配以降低应变能，形成半共格界面。如新相与基体在界面处的原子排列相差很大，错配度甚大时，则形成非共格界面，界面能高。3种界面示意图见图9.35。

图9.35　脱溶相与基体界面的关系示意图



（a）与基体完全共格　（b）部分共格　（c）非共格

相界面为共格或半共格时，两相之间存在确定的取向关系，两相在界面处以彼此匹配较好的晶面相互平行排列，以降低界面能；而非共格界面时两相之间往往不存在取向关系。

脱溶相的形状与界面处的应变能等因素有关。对于共格或半共格界面的脱溶相，其应变能主要决定于两相晶格之间的错配度，错配度越大则应变能越大。当错配度甚小时，共格脱溶相趋于形成球形粒子，以求得最小界面面积，即其界面能最小；当错配度增大时，则脱溶相以立方形状分布于基体，使错配度最小的晶面相匹配，减小应变能；而错配度更大时则呈薄片状，使错配度最小的晶面占到最大的界面来减小应变能。这里举镍基高温合金中γ′沉淀相为例，镍基合金基体为fcc结构γ相，沉淀相γ′为Ni3 （Al，Ti）化合物，属Ll2 型立方有序结构，γ基体与γ′析出相的点阵常数十分接近，相界面具有{100}γ ∥{100}γ ′，〈001〉γ ∥〈001〉γ ′的共格关系。根据合金成分变化，γ与γ′之间的晶格错配度有所变化，研究得出：当晶格错配度为0~0.2%时，γ′以球形颗粒均匀析出于γ基体上（见图9.36（a）），如错配度为0.5%~1.0%，则γ′呈立方形粒子均匀析出（见图9.36（b）），并推论错配度大于1.25%时γ′将呈薄片状析出。

图9.36　镍基高温合金中γ′相的形状



（a）球形γ′　（b）立方形γ′

对于非共格界面的脱溶相，虽不存在共格应变，但因母相和脱溶相两者的比体积不同，脱溶相析出时将受到周围基体的约束而产生弹性应变。脱溶相粒子形状也与应变能有关，从图9.37所示可知，片状（圆盘状）脱溶相所导致的应变能最小，其次为针状，而球状粒子的应变能最大。但究竟呈何形状还要考虑表面能因素，片状析出相的表面积大，总表面能高；而球状表面积最小，总表面能低。故表面能大者倾向于球状，表面能小者倾向于片状。由此可见，实际的析出相形状是由应变能和表面能综合作用的结果。

图9.37　新相粒子的几何形状对应变能相对值的影响



图中：a—椭圆形球体的赤道半径　c—两极之间的距离

连续脱溶也可呈不均匀分布，即呈局部脱溶。脱溶相优先析出在晶界、滑移带、位错线等晶体缺陷处，因为这些位置有利于新相形核，尤其在过冷度较小、形核率较低的情况下，晶格缺陷为形核提供了有利条件。图9.38是Ag的原子数分数为8%的Al-Ag合金中Ag2 Al脱溶析出的分布情况，可见Ag2 Al先在基体晶界处优先析出，呈局部脱溶，其片粗大；然后发生均匀脱溶，Ag2 Al相以细小片状按一定取向关系，，均匀析出于基体上，形成魏氏组织特征。

图9.38　x（Ag）=8%的Al-Ag合金中Ag2 Al脱溶相，在晶界处呈不均匀脱溶图



新相脱溶以后，以一定的大小颗粒与一定浓度的周围基体形成准态平衡，如果所处的温度低，原子扩散困难，则这样的准态平衡能保持不变；但所处温度较高或升温至较高温度时，扩散能够进行，则脱溶颗粒要发生聚集长大（粗化），以降低其总界面能。图9.39表示不同半径的β颗粒在基体α相中的饱和度，可见在一定温度下，基体对较大颗粒已达饱和，而对小颗粒则未达到饱和度，故小颗粒会发生溶解而大颗粒则进一步长大，总的β相体积分数维持不变。颗粒长大过程是藉溶质原子的扩散而进行的，扩散的驱动力来自大小颗粒周围基体的浓度差。图9.40表示其自由能-成分关系图，因大颗粒的表面原子所占的体积分数较小颗粒的低，其表面能较同样体积的小颗粒的总表面能低，故大颗粒的自由能低于小颗粒。由公切线法则得出，与小颗粒相平衡的α基体浓度高于与大颗粒保持平衡的α基体浓度，故大小颗粒造成了α基体中浓度梯度，浓度高者会向浓度低处扩散，使小颗粒溶解而大颗粒长大。



图9.39　不同半径的β相在α基体中的饱和度曲线r∞ ＞r1 ＞r2 ＞r3 图9.40　α固溶体，粗粒β（半径r1 ）及细粒β（半径r2 ）的自由能-成分关系图

（2）不连续脱溶。发生不连续脱溶时，从过饱和的基体中以胞状形式同时析出包含有α与β两相的产物，其中α相是成分有所改变的基体相，而β相则是脱溶新相，两者以层片状相间地分布，通常形核于晶界并向某侧晶粒生长，转变区形成的胞状领域与未转变基体有明晰的分界面，基体成分在界面处突变且晶体取向也往往有改变。图9.41（a）为不连续脱溶示意图，图9.41（b）则是在铁镍基合金中沿原晶界向相邻晶粒生长的Fe2 Ta（拉维斯相）胞状脱溶产物的透射电镜（TEM）显微组织。在同一合金中，可同时有连续脱溶和不连续脱溶存在，但两者的脱溶相往往不相同，例如，上述铁镍基合金中连续脱溶相为γ″相Ni3 （Ta，Ti），呈细片状均匀分布于基体；而不连续脱溶相则为上述的Fe2 Ta相。在这种情况下，通常先发生连续脱溶，所沉淀析出的均匀弥散相是处于亚稳状态（亚稳相），它进一步发生不连续脱溶时，胞状区的亚稳相随着稳定的不连续脱溶相的生长而重新溶入基体中，此时基体相因析出新相而贫化，故能重新固溶原先析出的亚稳相。发生不连续脱溶使体系自由能进一步下降，但其形成须克服一定的能垒，故往往先析出连续脱溶的亚稳相，在一定温度下经过一段时间后再发生不连续脱溶。实验证实，试样中的应变促进不连续脱溶过程。关于不连续脱溶机制，有人认为它有些类似于再结晶时晶界迁移过程：脱溶相首先形核于基体的晶界，其生长是通过推动晶界向一侧晶粒弓出迁移而逐步发展的，故认为胞状脱溶分解领域前沿的界面是晶界突出所致。胞状脱溶可藉晶界作快速的短程扩散而生长，而不像连续脱溶时需要依靠溶质原子的长程扩散，故不连续脱溶形核后的生长速率是较快的。

图9.41　不连续脱溶示意图



（a）不连续脱溶　（b）铁镍基合金中胞状脱溶产物的TEM像

b. 不形核方式分解（调幅分解） 　调幅分解是自发的脱溶过程，它不需要形核，而是通过溶质原子的上坡扩散形成结构相同而成分呈周期性波动的纳米尺度共格微畴，以连续变化的溶质富集区与贫化区彼此交替地均匀分布于整体中。图9.42（a）表示调幅分解时其浓度变化的特点（图9.42（b）表示形核-长大方式的浓度情况以作对比），在分解早期，微畴之间呈共格，不存在相界面，只有浓度梯度，随后逐步增加幅度，形成亚稳态的调幅结构，在条件充分时，最终可形成平衡成分的脱溶相。图9.43以Cu-4Ti合金为例，显示不同阶段的调幅组织的电子显微像。当合金固溶体从900℃快冷（淬火）至室温后，即出现初期的调幅分解，图9.43（a）藉其应变衬度效应显示出周期性波动，调幅波长λ≈6.5nm；图9.43（b）是经500℃时效处理200min后，λ增至约40nm，显示“织纹状”组织特征；图9.43（c）是在500℃经1000min加热后，组织进一步粗化，λ≈70nm；如果长期在500℃加热，经8000min后，脱溶粒子进一步长大，与基体只能维持半共格界面（见图9.43（d））。

图9.42　两种转变方式的成分变化情况示意图



（a）调幅分解　（b）形核生长

图9.43　Cu-4Ti合金中调幅分解的TEM像



（a）900℃淬火　（b）500℃时效200min　（c）500℃时效1000min　（d）500℃时效8000min

调幅分解的机制是溶质原子的上坡扩散，故可解扩散方程进行定量处理。在起始阶段，由于浓度起伏，在微小区域有少量成分偏离，若过饱和固溶体成分是在自由能-成分曲线的拐点之内，即，则体系自由能下降，故分解能不断地进行。这时的成分偏离微畴与基体共格，故有共格畸变能



式中，，表示与点阵常数变化有关的参数，，表示与弹性常数有关的参数。

此外，浓度梯度的存在，使化学位改变，导致了梯度能



式中，K为与梯度能有关的参数。

显然，畸变能和梯度能都对扩散有影响，J. Cahn和J. Hilliard首先把这两项因素考虑到扩散方程中，则时间-距离与成分之间变化关系的偏微分方程为：



式中，C2 为溶质的量浓度，M为与彼此迁移率有关的项，。于是可求得解：



式中，λ为调幅波长。

由于畸变项和梯度项均为正值，故只有G″为负值且时，R（λ）为正值，偏聚畴才能长大。

由于许多晶体都是弹性各向异性，故E/（1-ν）与晶体中取向有关，且R（λ）与取向有关，调幅分解的发展也与取向有关，所形成的调幅组织也会反映出取向特征。

调幅分解不仅在一些合金系中（如Au-Pt，Au-Ni，Fe-Cr等二元系和Cu-Ni-Fe，Co-Cu-Ni，Fe-Ni-Al等三元系）发现，在陶瓷材料中也存在，例如，在Na2 O-SiO2 系的玻璃中，当经受很大的过冷时会由非晶态转变为调幅分解组织。

2. 脱溶过程的亚稳相

过饱和固溶体脱溶分解过程是复杂多样的，因成分、温度、应力状态及加工处理条件等因素而异，通常不直接析出平衡相，而是通过亚稳态的过渡相逐步演变过来，前述的调幅分解就是一个例子。对于形核-长大型脱溶，也往往是分成几个阶段发展的，这里以典型的Al-4.5%Cu合金为例来分析之。人们对固溶体脱溶（通常称作“时效析出”）的最早研究就是从这个合金开始的，经过长期的、多方面的分析研究，对它的认识也是最完善的。Al-Cu合金相图如图9.44所示，Al-4.5%Cu合金在室温的平衡组成相应为α固溶体和CuAl2 金属间化合物（θ相）。若将合金加热到540℃，使θ相溶入，呈单相α固溶体，再从这温度快冷（淬水）到室温，可得到单相的过饱和α固溶体（这称为固溶处理），此时脱溶不发生，为亚稳状态。如再加热到100~200℃保温（时效处理），则过饱和α将发生脱溶分解，并随保温时间增长而形成不同类型的过渡相。早期应用X射线衍射方法进行了大量的研究，得出此合金经固溶处理后时效时，其沉淀相是按G.P.区→θ″（或称G.P.Ⅱ）→θ′→θ（即CuAl2 ）的顺序逐步进行的（G.P.系纪念最早对此作出贡献的Guinier和Preston两位学者而命名的），而透射电子显微学的发展，使人们对此过程的结构和组织变化有了更直接的了解。图9.45（a）是时效初期（540℃淬水后，在130℃时效16h）形成G.P.区的透射电镜像，G.P.区呈圆片状，直径约8nm，厚仅0.3~0.6nm，是沿着基体{100}面分布的铜原子富集区，它们在基体中的密度高达1017 ~1018 /cm3 。由于观察时试样取向是以{100}晶面平行于电子束方向的，故平行于这组{100}面的G.P.区就表现为图中所显示的暗或白色细条，而平行于另两组{100}面的G.P.则是倾斜的，其有效厚度还不足以产生可以观察到的衬度。当时效时间延长至24h，合金中形成过渡相θ″，如图9.45（b）所示。θ″相为圆盘形，直径约40nm，厚约2nm，其成分接近CuAl2 ，为四方结构，a=b=0.404nm，与基体的晶胞尺寸一致，而c=0.78nm（与析出物薄片相垂直的方向），较两个基体晶胞2cα =0.808nm略小一些，故θ″虽与α基体保持共格，但产生一定的弹性畸变，图9.45（d）表示θ″与基体间的共格应变场情况，这种应变场是合金时效强化的重要因素。图9.45（b）的透射电镜像是取自样品表面平行于（100）晶面（即电子束垂直于（100）面）的情况，故平行于（010）或（001）的θ″可被观察到，呈暗色或白色细针状，而与表面平行的θ″则不可见，但图像中出现暗色斑块（如标以c者）则是由于基体中弹性应变而引起的衍射衬度变化。图9.45（c）是以160℃经5h时效后的电子显微像，此时θ″相的密度很高，共格应变场也增大并扩展成彼此相互衔接的一片，形成波涛状的背景，此时合金达到最高的硬度值。当时效温度更高或时效时间更长，合金中析出θ′相，此时θ″逐渐减小以至消失，θ′为沿{100}面析出的较大圆片，它们与基体之间已不能保持共格，藉界面位错联系，故θ′周围的应变场减弱，合金的硬度开始下降，表明已经过时效了。θ′也是四方结构，a，b点阵常数仍与α基体接近，但c≈0.58nm。平衡相θ为a=b=0.606nm，c=0.487nm，与α基体晶胞相差甚大，故与基体不共格，含有平衡相θ的Al-Cu合金已明显软化。

图9.44　Al-Cu二元相图



图9.45　Al-质量分数w（Cu）为4.5%合金在540℃下淬水后的显微组织



（a）在130℃时效16h的显微组织　（b）在130℃时效24h的显微组织　（c）在160℃时效5h后的显微组织　（d）θ″相与基体共格应变场示意图

以上是Al-Cu合金中可能出现的脱溶相及其演变顺序，但如时效温度改变或合金成分变化，脱溶过程及形成的过渡相也会发生变化。表9.5列举了一些合金系的脱溶分解情况，可见不同的合金存在着差异。

表9.5　一些合金的脱溶顺序



3. 脱溶分解对性能的影响

脱溶分解对材料的力学性能有很大的影响，其作用决定于脱溶相的形态、大小、数量和分布等因素。一般来说，均匀脱溶对性能有利，能起到明显的强化作用，称为“时效强化”或“沉淀强化”；而局部脱溶，尤其是沿着晶界析出（包括不连续脱溶导致的胞状析出），往往对性能有害，使材料塑性下降，呈现脆化，强度也因此下降。

均匀脱溶形成弥散分布的第二相微粒，其强化作用及机理已在第5章中讨论过，这里仍以Al-Cu合金为例来了解脱溶各阶段的性能变化。图9.46所示是含Cu量为2.0%~4.5%的4种Al-Cu合金经固溶处理后，在130℃时效不同时间后的硬度变化曲线。可见，含Cu量为4.0%或4.5%的合金在短时时效后即形成G.P.区，硬度不断提高，而在θ″相充分析出时达到最高硬度，继续在130℃时效则因θ′相的大量形成使硬度下降。对于含Cu量较低的合金（质量分数w（Cu）=3.0%），脱溶相数量减少，故硬度提高较缓慢，所能达到的峰值也较低。至于含Cu量降低到2%时，析出量少且很快就转为θ′相，时效硬化作用甚弱。以上情况进一步表明，在Al-Cu合金中，θ″相起主要强化作用，这不仅是因其高密度且细小弥散分布，更由于其共格弹性应变场增至最大、形成衔接的一片，对位错运动有很大的阻碍作用。

图9.46　Al-Cu合金的时效硬化曲线



以上所举是Al-Cu合金的时效强化特性，对于其他的合金系，正如表9.5所列，各有不同的脱溶规律，故其时效强化的特点也不相同，应根据各个合金的特点来确定其时效处理工艺，以获得最佳的力学性能。通过脱溶分解而产生的时效强化是合金强化的主要途径之一，许多合金特别是铝基、镁基、镍基合金，以及不锈钢等基体不具有固态多型性转变的材料，都须通过合金设计利用时效强化来满足使用要求。

脱溶分解也导致材料物理性能的变化，这变化来自时效后基体中浓度的改变、脱溶相微粒的影响和合金中应变场的作用，等等。时效初期使电子散射几率增加，故合金电阻上升；但过时效则因基体中溶质原子贫化而使电阻下降。合金的磁性也因时效而变化，由于脱溶相阻碍了磁畴壁移动，软磁材料的磁导率会因时效而下降。对硬磁材料来说，因矫顽力Hc 、剩磁Br 也都是组织敏感的，它们与第二相的弥散度、分布情况和晶格畸变等因素有关，矫顽力的大小决定于畴壁反向运动的难易程度，故时效使Hc 增大；脱溶相的弥散度越大，反迁移越困难，则Hc 越大，Br 也越大。

调幅分解也导致材料性能的变化，所形成的精细组织使硬度、强度增高。例如，Cu-Ti合金经时效发生调幅分解后，其强度已接近于铍青铜的高强度水平。调幅分解对合金磁性的影响也是明显的，例如，铝-镍-钴永磁合金所呈现的组织是调幅分解形成的，由于在发生分解时合金已有磁性，故磁能与弹性能将联合影响脱溶组织。通过在分解时施加外磁场，使浓度波动沿着磁场方向发展而形成所需的磁性异向性（定向磁合金），使磁性能显著提高。





9.4.3　马氏体转变


马氏体转变是一类非扩散型的固态相变，其转变产物（马氏体）通常为亚稳相。马氏体名称源自钢中加热至奥氏体（γ固溶体）后快速淬火所形成的高硬度的针片状组织，为纪念冶金学家Martens而命名。马氏体转变的主要特点是无扩散过程，原子协同作小范围位移、以类似于孪生的切变方式形成亚稳态的新相（马氏体），新旧相化学成分不变并具有共格关系。目前已得知，不仅在钢中，在其他一些合金系以及纯金属和陶瓷材料中都可有马氏体转变，故其含义已被广泛应用了。表9.6列举了一些有色金属及其合金中的马氏体转变情况。

表9.6　一些有色金属及其合金中马氏体转变情况



（续表）



注：bcc—体心立方；fcc—面心立方；hcp—密排六方。

1. 马氏体转变的晶体学

a. 组织及结构特征 　马氏体的显微组织因合金成分不同而异，以钢中马氏体为例，随含碳量不同其形貌发生了变化：低碳钢中马氏体呈板条状，成束地分布于原奥氏体晶粒内，同一束中马氏体条大致平行分布，而束与束之间则有不同的位向（见图9.47（a））。高碳马氏体呈片状，各片之间具有不同的位向，且大小不一。大片是先形成者，小片则分布于大片之间，如图9.47（b）所示。应用透射电镜分析，可得出上述马氏体的细节情况，低碳的条状马氏体是由宽度约为零点几微米的平行板条组成的，板条内存在着密度甚高的位错亚结构（位错胞），如图9.48（a）所示。平行的马氏体条之间是小角度晶界，而不同位向的马氏体束之间以大角度晶界分界。马氏体条的长轴方向是其〈111〉M 晶向，经测得其长轴平行于母相奥氏体的晶向〈110〉γ ，由此得出两者之间具有一定的位向关系：〈111〉M ∥〈110〉γ 。片状马氏体内的亚结构为微孪晶，如图9.48（b）所示，马氏体片中的平行条纹全部是孪晶，其厚度为几个到几十纳米，图9.48（c）是一个大片马氏体的高倍形貌，可以看到它被一条中脊线分成M1 及M2 两部分，在M1 中，平行于1和2两个方向的孪晶清晰可见，而在M2 区域中图像较模糊，这表明两个区域有少量的位向差，当M1 区清晰时，M2 区的衬度就微弱不清了，经选区电子衍射分析得出，线1相当于马氏体的（112）M ，而线2则是，由此可知孪晶面为{112}M ，中脊面相当于奥氏体的（252）γ ，这个面称为片状马氏体的惯析面。大量的分析工作确定：含碳量为0.6%~1.4%的片状马氏体具有{225}γ 惯析面，而含碳量高于1.4%的碳钢及Fe-Ni合金等其片状马氏体具有{259}γ 惯析面，但它们的内部亚结构均为孪晶型。事实上，淬火钢中往往同时有条状的位错型马氏体和片状的孪晶马氏体，对碳钢来说，含碳量低于0.6%时其淬火组织以条状马氏体为主，但也会含有一些片状马氏体；含碳量在0.6%~1.0%为两类马氏体混合组织，而含碳量大于1.0%则基本上是片状马氏体。此外，在某些高合金钢（如含Mn（wMn ＞15%），含Cr（wCr 为11%~19%）-Ni（wNi 为7%~17%）等）中观察到一种薄片状的马氏体，称为ε马氏体。它们呈平行的狭长形薄片，由于薄片很薄，故电镜观察时未能显示其亚结构，经测定，其晶体结构为密排六方型。有的有色合金（如In-Tl合金，Mn-Cu合金等）中还观察到带状马氏体，呈宽大的平行带分布，其亚结构也为孪晶型。以上表明，不同合金中马氏体形貌和结构是有变化的。

图9.47　钢中马氏体形貌（光学显微镜像）



（a）质量分数w（C）为0.15%的钢　（b）质量分数w（C）为1.30%的钢

图9.48　钢中马氏体的透射电镜像



（a）质量分数w（C）为0.23%的钢　（b）质量分数w（C）为1.28%的钢　（c）质量分数w（C）为1.28%的钢，显示中脊面

b. 马氏体转变的晶体学特点 　在预先抛光表面观察马氏体转变时，可发现原先平整的表面因一片马氏体的形成而产生浮凸（见图9.49），如原先在抛光表面画直线PS，则PS线沿倾动面改变方向（QR段倾斜为QR′线段），但仍保持连续而不位移（中断）或扭曲。可见，平面A1 A2 B2 B1 在转变后仍保持原平面，未有扭曲，表明此为均匀的变形，而且，新相（马氏体）与母相（奥氏体）的界面平面（即惯析面，为基体和马氏体所共有的面）A1 B1 C1 D1 及A2 B2 C2 D2 的形状和尺寸均未改变，也未发生转动，表明在马氏体转变时惯析面是一个不变平面（与孪生时K1 面一样）。具有不变惯析面和均匀变形的应变称为不变平面应变，发生这类应变时，形变区中任意点的位移是该点与不变平面之间距离的线性函数，这与孪生变形时的切变情况相似（见图9.50（a）），但马氏体转变时的不变平面应变还包含有少量垂直于惯析面方向的正应变分量，如图9.50（b）所示。

图9.49　马氏体片形成时产生的浮凸示意图



图9.50　孪生和马氏体转变时的应变特点



（a）孪生时的简单剪切应变　（b）马氏体的不变平面应变

马氏体的晶体结构因合金成分而异，对于碳钢来说，由面心立方结构的奥氏体快速冷却形成体心四方结构的马氏体，奥氏体所含碳原子过饱和地溶于马氏体中，故马氏体晶胞的轴比c/a随含碳量变化而改变（见图9.51）。早在1924年，贝恩（Bain）提出一个由面心立方晶胞转变成体心四方晶胞的模型，如图9.52所示。按此模型，当含碳量为0.8%时，体心四方晶胞沿c轴收缩~20%，a和b轴膨胀~12%，就形成w（C）=0.8%的马氏体晶胞，这样的膨胀和收缩称为贝恩畸变，它符合最小应变原则。从图9.52还可得出，马氏体转变时新、旧相之间有下列取向关系：

{111}γ ∥{110}M ，〈110〉γ ∥〈111〉M

图9.51　含碳量对马氏体点阵常数的影响



图9.52　贝恩畸变示意图



对于含碳量低于1.4%的碳钢，上述取向关系已被实验证实，通常称为K-S关系。但对高于1.4%含碳量或含高镍的钢，则

{111}γ ∥{110}M ，〈211〉γ ∥〈011〉M

称为西山关系。贝恩模型只能简单地解释两者间的晶体学关系，但按此模型却没有不变平面，故不符合马氏体转变的特点。为此，需要在贝恩畸变上加以另外的应变来构成平面不变应变，后人就此提出了马氏体转变晶体学的唯象理论，以贝恩畸变为主应变，再经旋转和引入点阵不变的切变，达到平面不变应变。这里的关键是，切变不能改变贝恩畸变所构成的马氏体晶体结构，如果切变均匀地发生，必然要破坏马氏体结构，因此切变只能通过滑移或孪生方式来实现，如图9.53（a）所示。这理论与所观察到马氏体组织是相符的，即马氏体内部亚结构由平行晶面强烈滑移导致的高密度位错或由孪生形成的大量微孪晶所组成（见图9.53（b））。

图9.53　马氏体转变情况



（a）通过滑移或孪生实现点阵守恒切变　（b）形成的内部亚结构（孪晶或滑移带）

图9.54　马氏体含碳量与硬度的关系



马氏体的结构和亚结构特点，决定了其性能不同于同样成分的平衡组织。以碳钢为例，过饱和碳原子的固溶及位错型或孪晶型亚结构使其硬度显著提高，且随含碳量的增加而不断增高，如图9.54所示。但马氏体的塑性、韧性却有不同的变化规律，低碳马氏体（板条状组织）具有良好的塑性、韧性；但含碳量提高则塑性、韧性下降，高碳的孪晶马氏体很脆，而且高碳的片状马氏体形成时，由于片和片之间的撞击而发生显微裂纹，使脆性进一步增加。根据其性能的不同，低、中碳马氏体钢可用作结构材料（中碳钢马氏体须进行“回火”处理——加热至适当温度使马氏体发生一定程度的分解，以提高韧性）；高碳马氏体组织的钢则用于要求高硬度的工具、刃具等，但也要经过适当的低温回火处理以降低脆性。

2. 马氏体转变动力学

a. 马氏体转变温度 　当奥氏体过冷到一定温度时，开始发生马氏体转变，此开始转变的温度用Ms 表示。通常情况下，马氏体在瞬时即形成，马氏体转变量只与温度有关，而与时间无关，即随着温度下降马氏体不断增加，但停留在某温度保温时不再继续转变，故转变要冷却到某一低温时才能全部完成，此温度用Mf 表示。马氏体转变温度主要决定于合金成分，以碳钢为例，含碳量对马氏体转变温度有很大影响，图9.55表示钢中含碳量对Ms 点的影响，同时也显示即使少量合金元素Mn，Si也会影响马氏体转变温度。由于上述的马氏体转变在瞬间形成，不需要热激活过程，故称为非热马氏体。

图9.55　钢的化学成分对马氏体点的影响



1—Fe-C合金　2—碳钢（含w（Mn）为0.42%~0.62%，w（Si）为0.02%~0.25%）

但是，也发现有些合金中马氏体能在恒温下继续转变，即在等温时形成，称为等温马氏体。等温时马氏体量的增加是藉新马氏体片不断形成的，显然，新片的形成是热激活性质的。等温马氏体的转变速率较低，且与温度有关，随着等温温度的降低先是加快，然后又减慢，形成C形转变曲线，如图9.56所示。发现有等温马氏体转变的合金有Fe-Ni-Mn合金、Fe-Ni-Cr合金、CuAu合金、CoPt合金、U-Cr合金等。



图9.56　高镍钢（w（C）为0.016%，w（Ni）为23.2%，w（Mn）为3.26%）中马氏体等温转变曲线

b. 马氏体形核 　马氏体转变虽为非扩散性的，且其转变速度极快，在瞬间形成，但其过程仍然是由形核和长大所组成的，由于生长速度很大，故转变的体积增长率是由形核率所控制的。研究马氏体形核理论是一个困难问题，因为极高的转变速度使实验分析难以奏效。因此，马氏体形核理论目前尚不成熟，这里仅作简单的介绍。

一种理论是基于经典的形核理论，以Olson和Cohen为代表。由于马氏体是高温母相快速冷却时形成的亚稳相，其形核功很大，不可能均匀形核，故提出一个以位错和层错的特殊组态的形核模型，其特点是考虑母相密排面上的层错，通过存在的不全位错而实现位移（切变），形成体心立方点阵的马氏体晶胚，这样就使马氏体形核的能垒降至最低，即马氏体不均匀形核能够进行。由于形核过程中层错面不发生转动，故母相和马氏体之间的晶体取向关系得以保证，这符合实验测定的结果。母相和马氏体间的相界面的连续性和共格关系也由界面位错（包括共格位错和错配位错）使弹性畸变能降低而能维持。上述马氏体形核理论的缺点是，不能说明惯析面{225}，{259}的形成。

另一种形核理论是Clapp等提出的软模形核理论，其观点基于：在基体晶体结构原子热振动（声子）中，那些振幅大、频率低的声波振动所产生的动力学不稳定性会大大降低形核能垒，故有利于形核。这是一种软声子模式，简称“软模”。软模理论在解决马氏体形核的能量学上有新的见解，在一些有色合金系中，发现了弹性常数在Ms 温度附近随温度下降反而下降的现象，即点阵软化现象，故认为这种应变导致的弹性不稳定性，触发了马氏体转变的起始形核。但在Fe-C，Fe-Ni等合金中却未发现弹性常数的反常变化，故软模理论有其局限性。

总之，上述形核理论都有一定的理论和实验依据，但都有不足之处，表明马氏体形核理论还有待进一步发展和完善。

3. 热弹性马氏体

a. 热弹性马氏体转变 　早在1949年，库久莫夫（Kurdjmov）就发现在CuAlNi合金中马氏体随加热和冷却会发生消、长现象，即马氏体有可逆性，可在加热时直接转为母相，冷却时又转回马氏体，这称之为热弹性马氏体转变。但碳钢及一般低合金钢中马氏体在加热时却不会发生这样的逆转变，而是分解析出碳化物（回火），这是由于碳在α-Fe中扩散较快，加热易于析出之故。在一些有色合金及Fe基等合金中，确实发现了热弹性马氏体。热弹性马氏体转变行为如图9.57所示，母相冷至Ms 温度开始发生马氏体转变，继续冷却时马氏体片会长大并有新的马氏体形核生长，到Mf 温度转变完成；当加热时，在As 温度开始马氏体逆转变，形成母相，随着温度上升，马氏体不断缩小直至最后消失，逆转变进程到Af 温度完成，全部变回母相。从图示还可看到，马氏体转变点与逆转变点不一致，存在温度滞后现象。热弹性马氏体转变具有以下三个特点：① 相变驱动力小、热滞小，即As -Ms 小；② 马氏体与母相的相界面能作正、逆向迁动；③ 形状应变为弹性协作性质，弹性储存能提供逆相变的驱动力。一些有色合金如Ni-Ti，In-Tl，Au-Cd，Cu-Al-Ni，Cu-Zn-Al等的马氏体转变为热弹性转变，有些铁基合金如Fe-30Mn-6Si，Fe-Ni-Co-Ti，Fe-Ni-C等只能部分地满足上述特点，属于半热弹性转变；而通常的钢及Fe-30Ni等则为非热弹性转变。

图9.57　热弹性马氏体转变



除了温度下降或上升能导致马氏体转变或逆转变之外，力学作用（应力及应变）也能对这类合金产生同样的效应。在Ms 温度以上（不超过Md 温度）施加应力（或有应变），也会使合金发生马氏体转变而生成马氏体，这称为应力诱发马氏体或应变诱发马氏体。应力和应变诱发马氏体转变的临界应力与温度的关系如图9.58所示。图中AB为应力诱发马氏体转变所需应力与温度的关系，在Mσ s 温度（B点），诱发马氏体转变的临界应力与母相屈服强度相等，故高于Mσ s 时，马氏体转变所需应力已高于母相屈服强度，母相要发生塑性应变，故为应变诱发马氏体转变，如BF线所示；当温度到Md 点以上，马氏体转变已不能发生，称为形变马氏体点。有些应力诱发马氏体也属弹性马氏体，应力增加时马氏体增大；反之马氏体缩小，应力去除则马氏体消失，这种马氏体称为应力弹性马氏体。

图9.58　形成马氏体的临界应力与温度的关系示意图



b. 形状记忆效应 　人们在20世纪50年代初已发现Au-Cd合金，In-Tl合金具有形状记忆效应：将合金冷至Mf 温度以下使其转变为马氏体，由于马氏体组织的自协同作用，物件并不会产生宏观的变形（见图9.59），但这时如果施加外力改变物件形状，然后加热至Af 温度以上使马氏体逆转变为母相时，由于晶体学条件的限制，逆转变只能按唯一的途径，则合金工件的外形会恢复到原先的形状，其整个过程如图9.60所示。具有形状记忆效应的合金称为形状记忆合金，后来又发现诸如Ni-Ti，Cu-Al-Ni，Cu-Zn-Al，Cu-Zn-Si等具有热弹性马氏体转变的合金都有形状记忆效应，而且半热弹性转变的一些铁基合金等也可能产生形状记忆效应，从而引起人们的重视，对它们在理论上和应用上进行了大量的研究，不仅对热弹性马氏体的热力学、晶体结构变化、马氏体亚结构、马氏体界面结构、记忆机制等有了较深入地了解，还对开发形状记忆功能（从合金设计及工艺方法两方面）及实际应用等取得很大的进展。根据应用需要，形状记忆效应不能只是一次性发生（称为单程形状记忆效应），通过对合金进行一定的“训练”之后，可获得双程的形状记忆效应，物件在反复加热和冷却过程中能反复地发生形状恢复和改变，如图9.60（b）所示。目前，形状记忆合金已在多方面被应用，例如航天航空、机械、电子、生物医疗工程、化工等领域，都已取得很好的使用效果。



图9.59　自协同马氏体单元所组成的工件不产生宏观变形 图9.60　形状记忆效应

（a）单程　（b）双程





9.4.4　贝氏体转变


贝氏体组织原先是对钢中过冷奥氏体在中温度范围转变形成的亚稳产物而称之。贝恩（Bain）和戴文博（Davenport）在1930年测得钢中过冷奥氏体的等温转变动力学曲线，并发现在中温保温时会形成一种不同于珠光体或马氏体的组织，后人就命名其为贝氏体。贝氏体的光学组织形貌与其形成温度有关，在较高温度形成的呈羽毛状；温度低时则呈针状。于是把前者称为上贝氏体，后者称为下贝氏体。后来发现，除了钢中贝氏体组织之外，一些有色合金中也会发生贝氏体转变，形成类似的贝氏体组织。因此，研究贝氏体转变具有较普遍的意义。

1. 钢中贝氏体转变的特征

a. 转变动力学曲线 　将钢加热到奥氏体温度范围使之形成奥氏体，然后快速冷却到不同温度保持等温，测定过冷奥氏体在不同温度的转变开始点和转变结束点、及其转变产物类型，就可作出其转变温度-转变时间-转变产物的等温转变曲线，简称T-T-T曲线，如图9.61所示。可见，在A1 以下较高温度范围会发生珠光体转变，随着等温温度下降，珠光体转变速度加快，所形成的珠光体越细密（称为索氏体、屈氏体）；到达最快转变（曲线鼻端）后，转变速度又减慢，即是贝氏体转变范围；当温度更低达到Ms 点，则开始发生马氏体转变，其转变随着温度下降而增加，为变温形成。碳钢的T-T-T曲线呈C字形，故也称C曲线，但有些合金钢由于合金元素的影响使贝氏体转变速度改变，形成如图9.61（b）所示的等温转变曲线。

图9.61　碳钢（a）和某些合金钢（b）的等温转变曲线



b. 组织结构 　贝氏体转变使样品表面产生浮凸，在上贝氏体形成时可观察到群集的条状浮凸，而下贝氏体则是多向分布的针状浮凸。这是与金相观察所看到的上、下贝氏体组织形貌特征相一致的，图9.62为共析钢中上贝氏体组织，在光学显微镜下显示为从原先奥氏体晶界向晶内生长的羽毛状组织（见图9.62（a）），但不能辨别其细节。在电镜高倍放大下，看到它是由条状铁素体及分布于其间的不连续的细杆状碳化物所组成（见图9.62（b）），透射电镜进一步显示，上贝氏体是由平行的铁素体板条（含较高密度的位错）及分布于板条间或板条内的渗碳体所组成的，渗碳体的分布方向基本上是平行于铁素体条的生长主轴。用选区电子衍射测得铁素体与渗碳体之间的晶体学取向关系主要为：，但也有些渗碳体不按此取向关系。下贝氏体的金相组织见图9.63（a），其特征是暗黑色针叶状（白色背景是随后冷却转变的马氏体），在高倍镜下可见其中有大量白色细小析出物，对电镜复型观察可发现，这些细小析出物是与铁素体片的长轴交成55°~60°交角排列着（见图9.63（b））；透射电镜证实了这一特点，并观察到下贝氏体的铁素体片中分布着很高密度的位错缠结着的位错亚结构。下贝氏体中碳化物经测定主要为六方点阵的ε-碳化物，是一种亚稳相。当等温时间延长时，ε-碳化物就逐渐转变成稳定的渗碳体相。下贝氏体中碳化物与铁素体之间的晶体学取向关系为：。

图9.62　共析钢中上贝氏体组织



（a）光学金相，2500倍　（b）一级复型，电镜观察，15000倍　（c）薄膜样品透射电镜观察

图9.63　下贝氏体的组织特征



（a）Cr-Ni钢中下贝氏体的金相组织，1500倍　（b）一级复型，电镜观察，10000倍　（c）w（C）为0.6%碳钢中下贝氏体，薄膜样品透射电镜观察

除了上述的上、下贝氏体的典型组织之外，在某些合金钢中，在特定的冷却条件下还可形成其他形态的贝氏体，如粒状贝氏体等，这里不作介绍。

c. 贝氏体转变的基本特征 　钢中贝氏体转变可有以下基本特征：

（1）贝氏体转变发生于过冷奥氏体的中温转变区域，转变前有一段孕育期，孕育期长短与钢种及转变温度有关。贝氏体转变往往不能进行完全，转变温度越低则转变越不完全，未转变的奥氏体在随后冷却时形成马氏体或保留为残余奥氏体。
